Repository: Kosta19610112/ASME

File: PDF/output_text_1293_1446.txt (part 3 of 7)
Figure 3-500.1
Temperature Limitsfor ApplicationofSection IIExternal Pressure Chartsfor Cylinder Under External
Pressure
creases.Theamountofhardeningthatoccurswithagiven
in the material’s creep strength and hardness.The bulk
amount of cold work varies with the alloy system, and
ofthestrengtheningoccurswithintheindividualgrains,
cold work effects are particularly pronounced in alloys
whilethe grainboundariesremaincomparatively weak,
liketheaustenitic(3XXseries)stainlesssteels.Whenaus-
sothatwhenthematerialisheatedtointermediatetem-
teniticstainlesssteelsthathavebeenmoderatelytoheav-
peraturesintherangeof510°Cto760°Canystrainsthat
ilycoldworkedareoperatedinthecreeprange(generally
developeitherinresponsetoheattreatmentsorservice
aboveabout540°C),recrystallizationmayoccurandthe
temperatures concentrate in the grain boundaries. This
grain size can be substantially reduced, particularly if
canleadtorapidcreepcrackgrowthandultimatelyfail-
the temperature is limited to a level onlyslightlyabove
ureofthecomponentinanonductilefashion.Intheaus-
therecrystallizationtemperature.Thiscanresultinanin-
tenitic stainless steel alloys, the precipitates commonly
creaseinthecreeprate,withacorrespondingdecreasein
arecarbidesandcarbonitridesinvolvingcolumbiumorti-
creep rupture strength. As discussed earlier (see A-201
tanium,whileinthenickel-basealloystitaniumandalu-
andA-204),coldworkcontributestocertaintypesofmi-
minum contribute to the formation of gamma prime or
crostructuralinstability.Inaddition,theresidualstresses
gamma double-prime precipitates. There is substantial
inducedbycoldworkcansubstantiallyincreasetherisk
heat-to-heat variability in the relative susceptibility of
ofcrackinginausteniticstainlesssteelsandotherauste-
an alloy to relaxation cracking, but in susceptible heats
niticalloyswhenthese materialsareexposedtocertain
therateofcrackgrowthcanbequiterapidiftheamount
typesofaggressiveenvironment(seeA-701onstresscor-
ofworkingandthetemperatureofexposureareunfavor-
rosioncracking).
able. In fact, pressure parts fabricated from susceptible
Coldworkcanaccelerateotherformsofembrittlement; heats of 347H material and 310HCbN have cracked
see reference [1]. Concernover theeffects of cold work through-wallduringheat-upforsolutionannealing.The
has led to the implementation of various requirements rules contained in PG-19 (BPVC Section I) and UHA-44
in the construction codes for heat treatment of certain (SectionVIII,Division1)weredeveloped,inpart,tomini-
cold-workedmaterialsonceacriticallevelofstrainisex- mizetheriskofrelaxationcracking.
ceeded.Itisunderstoodthatbecauseofthecomplexityof
the relationshipbetweencoldwork andmaterialdegra- A-206.2 References.
dation, implementation of the heat treatment rules is [1]Truman,R.J.andH.W.Kirkby,“SomeDuctilityAspects
not a guarantee that premature failures will be avoided of18-12-1NbSteel,”JournaloftheIronandSteelInsti-
in allsituations.Likewise,violationofthe limitsdefined tute,October1960.
in the rules will not inevitably result in premature fail- [2]Moore,N.E.andJ.A.Griffiths,“MicrostructuralCauses
ures. Factors such as melting practice, consolidation of Heat-Affected Zone Cracking in Heavy Section 18-
(forming) and heat treatment practices of the material 12-NbAusteniticStainlessSteelWeldedJoints,”Journal
producer, and the initialgrainsize allcan play a role in oftheIronandSteelInstitute,January1961.
determiningwhetheracold-workedmaterialoperatesre- [3]Shingledecker,J.P.“Creep-RuptureBehaviorandRe-
liablyinservice.However,therules representaconsen- crystallizationin Cold-BentBoiler TubingforUSCAp-
sus of what can be considered good practice by parties plications,” Proceedings of the 5th International
representing disparate interests and, in general, serve ConferenceonAdvancesinMaterialsTechnologyforFos-
tobenefittheenduser. silPowerPlants,MarcoIsland,Florida,2007.
1319ASMEBPVC.II.D.M-2023
[4]VanWortel,H.“ControlofRelaxationCrackinginAus- effect is observed most immediately at lower tempera-
tenitic High Temperature Components,” Corrosion/ tures,where thereisareductionin tensile ductilityand
2007,PaperNo.07423,NACE. alossintoughness.Thepresenceofsigmaphasenormally
is less injurious at the higher temperatures where it
A-207 475°C EMBRITTLEMENT forms. However, under certain conditions the presence
of large amounts of the sigma phase has been linked to
A-207.1 Definition.Uponexposuretoelevated tem-
significant reductions in creep ductility, with a corre-
peratures,highchromiumstainlesssteelsandtheferrite
phaseofausteniticandaustenitic–ferritic(duplex)stain- spondingreductioninthecreeplifeofacomponent.
Materials typically susceptible to sigma phase forma-
lesssteelsaresubjecttoatypeofembrittlementinwhich
tionincludethefollowing:
the materialhardnessincreasesandthetensileductility
(a)300seriesstainlesssteels,includingbothwrought
and toughness decrease at and below the service tem-
andcastforms,aswellasweldmetal
perature.Thismetallurgicalphenomenonisobservedat
chromiumlevelsinexcessof10%to12%andtheembrit- (b)400seriesstainlesssteels,bothferriticandmarten-
tlementmaybeduetocarbide,nitride,orsilicideprecipi- sitic types, generally with chromium levels of 17% and
tation, especially at the lower chromium levels, rather more
than precipitation of alpha prime chromium-rich parti- (c) duplexstainlesssteels
cles. The severity of embrittlement increases with in- Factors that influence the rate of sigma phase forma-
creasing chromium content, and the effect is enhanced tion include the amount of delta ferrite present, time
bycertainalloyingelements,notablyaluminum,molybde- within the temperature range of formation, prior cold
num, andtungsten,whichtendtoincrease andstabilize working,variationsincompositionduetoprogressiveso-
theferritecontent.Whilethemaximumrateofembrittle- lidification, increased chromium content, and the pres-
ment occurs at 475°C, a typical “C” curve time– ence of ferrite-stabilizing elements, particularly
temperature behaviorisobservedand some alloys with molybdenum, niobium, and titanium, which act to in-
aslittleas15%to18%chromiumhaveshownsignificant crease the chromium equivalent, while austenite-
embrittlementwithjust afewthousandhoursexposure stabilizingelements,particularlycarbon,nitrogen,nickel,
attemperaturesaslowas260°C.Atveryhighchromium andmanganese,reducetherateofsigmaphaseformation.
levels,alphaprimeembrittlementproceedsviaspinodal Sigmaphasecannucleatepreferentiallyatcarbidesand
decomposition, ratherthan by nucleationandgrowthof especially at ferrite–austenite interfaces in predomi-
discrete alpha prime particles.Thismaybe the primary nantly austenitic alloys, orinduplex alloys it can result
causeofembrittlementforalloysS44735andS44660. fromthetransformationofthedeltaferritephaseattem-
The475°Cembrittlementgenerallybecomesapparent peraturesfollowingexposuretotemperaturesaboveap-
firstasareductioninCharpyimpactductile–brittletran- proximately 650°C. It is possible to “de-sigmatize”
sitiontemperature(DBTT),andonlyinitslaststagesare affectedmaterialsbyre-solutionannealingataminimum
changesinstrength,hardness,andductilityobserved.The of1065°Cforabout4h,followedbyawaterquench,but
embrittlementnormallyisnotaproblematelevatedtem- therateofreformationwhenreexposedtotemperatures
peratures,butitcanbecomeaproblemwhencomponents withinthesusceptiblerangeisrapid.
arecooledtoambienttemperatures.
A-208.2 References.Inadditiontothegeneralrefer-
A-207.2 References.Inadditiontothegeneralrefer- encescitedinA-120,seealsothefollowingreferencesfor
encescitedinA-120,seealsothefollowingreferencesfor additionaldetails:
additionalinformation: [1] Viswanathan, R.,“Damage Mechanisms and Life As-
[1]Miller,G.E.“Experienceswith885°FEmbrittlementin sessment of High Temperature Components,”ASM In-
FerriticStainlessSteels,”MaterialsProtection,NACEIn- ternational,1989.
ternational,May1966. [2]APIPublication581,“Risk-BasedResourceDocument,”
[2] Groebner,P.J.,“The885°F(475°C) Embrittlement of AmericanPetroleumInstitute.
Ferritic Steels,” Metallurgical Transactions, Volume 4, [3] Kiesheyer, H.and H. Brandis,“Precipitationand Em-
January1973,pp.251–260. brittlement Behavior of Nickel-Containing Superfer-
[3]Nichol,T.J.,A.Datta,andG.Aggen,“Embrittlementof rites,”Zeit.Werkst.8,March1977,pp.69–77.
Ferritic Stainless Steels,” Metallurgical Transactions,
Volume11A,April1980,pp.573–585. A-209 LAVES AND LAVES PHASE
PRECIPITATION
A-208 SIGMA PHASE EMBRITTLEMENT
A-209.1 Definition. Most austenitic (300 series)
A-208.1 Definition.Sigmaphase embrittlementisa stainless steels are metastable materials, which means
metallurgical phenomenon in which an iron–chromium thatduringelevatedtemperatureservicearangeofcom-
intermetalliccompoundthatishardandbrittleformsin plexcarbidesandothernoncarbidephasesmayform,de-
certainhighalloysteelsafterprolongedexposureattem- pending on the time and temperature of exposure, the
peratures ranging from565°Cto 925°C.Theembrittling specific alloy composition, and prior cold working or
1320ASMEBPVC.II.D.M-2023
otherfabricationprocessvariables.Oneofthosephasesis temperature applications, the material will desensitize
theLavesphase,theformationofwhichmayoccurduring overtimeasthechromiumfromthesurroundingmaterial
alloyproductionorduringservice,andisanotherofthe diffusesbackintothedepletedregion,butthisprocessoc-
metallurgicalphenomenathatmayoccurduringexposure cursmuchmoreslowlythanthesensitizationitself.Mod-
ofausteniticstainlesssteelscontainingmolybdenum,tita- ifications have been made to the composition of some
nium, and niobium, in the temperature range from just austeniticandferriticgradestominimizetheriskofsen-
above 595°C to approximately 870°C. Laves phase may sitization,includingthe reductionofcarbon(i.e., the so-
also develop in other iron-base, iron–nickel-base, or called L grades) and the introduction of elements such
cobalt-basesuperalloys,includingthetungsten-enriched astitaniumandniobiumthatformcarbidesinpreference
grades of the creep strength-enhanced ferritic steels tothechromiumcarbide(e.g.,Type321andType347).It
(e.g., Grades 92 and 122). Silicon and niobium promote shouldbenoted,however,thatinhigh-temperatureappli-
formation of Laves phase in Alloy 718 (N07718). Laves cations,thepresenceof“stabilizing”elementssuchasti-
phaseprecipitates withinthegrains(intragranularly) or taniumorniobiumwilltypicallyretard,butnotprevent,
intergranularly, forming into globular particles or into theoccurrenceofsensitization,althoughthepresenceof
platelets. theseelementswillaltertherateofitsdevelopment.
Lavesphaseformsduringsolidificationofhighniobium It should be understood that the sensitized condition
alloys,mostnotablyN07718,anditspresencecanresult does not relate directly to the presence of the carbides
in the embrittlement of welded materials unless a very inthegrainboundaries;rather,theconditionoccursbe-
high temperature solution-annealing operation is per- causeata certainstageintheevolutionofthecarbides,
formedasthe postweldheat treatment.Thereisalsoan chromium-depletedzonesarecreatedthatrenderthema-
Ni MgLavesphasethatcanformasaresultofexcessive terial subject to intergranular attack. Different tests for
2
desulfurizationofN07718andsimilaralloys. sensitization (e.g., ASTM A262 Practices A, B, C, E, and
F) will detect different levels of chromium depletion
A-209.2 References.Inadditiontothegeneralrefer-
andmayyielddifferentresults.Sincetheextentofchro-
encescitedinA-120,seealsothefollowingreferencesfor
mium depletion can vary, the degree of sensitization
additionaldetails:
(DOS) varies too. Standard electrochemical techniques
[1]Kriege,O.H.,“PhaseSeparationasaTechniqueforthe
(seeASTMG108)existforquantifyingtheDOSandallow
CharacterizationofSuperalloys,”STP557,ASTM,1974.
determinationofwhethertheDOSiscompatiblewiththe
[2] Kuy, E.,“On the Methodology of Phase Extraction in
intendedservice.Notethatsomeoftheintergranularcor-
Nickel-BaseSuperalloys,”PracticalMetallography,Vol-
rosiontests(mostcommonlytheASTMA262,PracticeC
ume13,November1976.
NitricAcidTest)maydetectsusceptibilitytointergranu-
larcorrosion caused bymechanisms other thancarbide
A-210 SENSITIZATION (CARBIDE FORMATION) precipitation.Thus,testmethodselectionandtheproper
A-210.1 Definition.Sensitizationinvolvesthe preci- interpretationofresultsareimportant.
pitationofchromiumcarbidesalongthegrainboundaries A-210.2 References.Inadditiontothegeneralrefer-
of austenitic (300 series) and ferritic/martensitic (400 encescitedinA-120,seealsothefollowingreferencefor
series)stainlesssteelswhentheyareexposedforsignifi- additionaldetails:
cant periods of time in the temperature range of about [1]J.J.DemoandA.P.Bond,“IntergranularCorrosionand
540°Cto845°C.Mosthigh-temperaturealloysaresensi- Embrittlement of Ferritic Stainless Steels,” Corrosion,
tized either as-produced or as the result of service. The Volume31,January1975,pp.21-22.
grain boundary precipitation of the chromium carbides
typicallyresultsinastrengtheningofthealloy;however,
A-211 THERMAL AGING EMBRITTLEMENT
becausetheformationofthecarbidesdepletesthemate-
rial immediately adjacent to the precipitates of chro- A-211.1 Definition. Several forms of thermally in-
mium, the material can be highly susceptible to duced embrittlement have previously been covered in
intergranularcorrosionwhenexposedtocorrosive aqu- A-201 (graphitization), A-203 (temper embrittlement),
eous environments at lower temperatures. The rate at A-204 (strain-aging embrittlement), A-207 (475°C em-
whichsensitizationoccursandthedegreeofsensitization brittlement),andA-208(sigmaphaseembrittlement).Is-
willdependonthespecificmaterialcompositionandthe suesnotyetcoveredwithinthegeneralsubjectofthermal
timeandtemperatureofexposure.Forexample,theferri- agingembrittlementincludebluebrittleness,quenchage
ticstainlessgradeswillsensitizemuchmorerapidlythan embrittlement, stress-relief embrittlement, and
the austenitic grades, due to the difference in diffusion tempered-martensite embrittlement. These last four is-
rates in the two different crystal structures. Portions of suesallariseduringfabrication-relatedheatingactivities.
aweldheat-affectedzoneinasusceptiblematerialinevi- Bluebrittlenessisanembrittlingphenomenonthatoc-
tably will be subjected to sensitizing temperatures and curs whenplaincarbonsteels andsomealloysteelsare
thisshouldbeconsiderediftheweldedcomponentisto heated into the temperature range of 230°C to 370°C.
be subjected to a corrosive environment. For high- Blue brittleness is an accelerated form of strain-age
1321ASMEBPVC.II.D.M-2023
embrittlement and is characterized by an increase in significantconcernistheincreaseintheductile-to-brittle
strength and a marked decrease in ductility and transitiontemperatureandadecreaseintheupper-shelf
toughness. energyobservedduringimpacttests.
Quench-ageembrittlement occursinlowcarbonsteels Extensive research over the years has revealed the
when the material undergoes hardening in response to following:
theprecipitationofcarbidesatexistingdislocationsdue (a)High-strength steels that have lower initial nil-
to differences in the solid solubility of carbon in ferrite ductilitytransitiontemperaturesthanlow-strengthsteels
atdifferenttemperatures.Thehardeningreactionismade aregenerallylesssusceptibletoradiationembrittlement.
possiblebyrapidcoolingfromtemperaturesslightlybe- (b)Steels with low initial nil-ductility transition tem-
low the lower critical transformation temperature, at peratures,fine-grainmicrostructures,andstructureswith
which temperature the solubility of carbon is substan- high dislocation densities generally show greater resis-
tiallygreaterthanatroomtemperature.Asthehardness tancetoradiationembrittlement.
ofthesteelincreaseswithincreasedagingatroomtem- (c) Steelswithtempered-martensiteinthemicrostruc-
perature,theductilitydecreasesproportionally.Anaging turesarelesssusceptiblethanthosewithtemperedupper
periodofseveralweeksatroomtemperatureisrequired bainiteorferriticmicrostructures.
formaximumembrittlement. (d)Vacuumdegassingandcontrolofalloyingelements
suchas copper, phosphorus,and possiblynickel helpto
Stress-relief embrittlement is also known as postweld
reducethesusceptibilitytoradiationembrittlement.
heat treat cracking or reheat cracking; where this me-
chanism is active, it will lead to intergranular cracking A-212.2 References.Inadditiontothegeneralrefer-
within the higher-strength portions of the weld zone encescitedinA-120,additionalusefulinformationcanbe
(e.g.,thecoarse-grainedheat-affectedzoneandtheweld derivedfromthefollowingreferences:
deposit itself) during stress relieving or during subse- [1]Billington,D.S.andJ.H.Crawford,RadiationDamage
quent elevated temperature service. The metallurgical inSolids,PrincetonUniversityPress,1961.
phenomenonoccursonlyinlowalloystructuralandpres- [2]Bement,A.L.,STP484,IrradiationEffectsonStructural
surevesselsteels,ferriticcreep-resistingsteels,austenitic AlloysforNuclearReactorApplications,ASTM,1970.
stainlesssteels,andsomenickel-basealloys.Inallofthese [3]Wechsler,M.S.andW.H.Smith,CONF-730801,Sym-
alloys,therapidprecipitationoftemper-resistantphases posiumonMaterialsPerformanceinOperatingNuclear
duringtheearlystagesofheattreatmentorserviceleads Systems,NationalTechnicalInformationCenter,August
to a significant strengthening of the interior of grains 1973.
withinthematerial.Thecreepstrainthatisthemechan-
A-213 SOLIDIFICATION CRACKING
ism of stress relief then concentrates within the grain
boundary regions, which often are depleted of precipi- Solidificationcrackingisaformofhotcrackingthatcan
tates,leadingtorapidintergranularcracking. occur in weldments of nickel-base alloys. Solidification
Tempered-martensite embrittlement is a metallurgical cracking occurs when alloying elements or impurities
phenomenon affecting quenched and tempered high- arepresentthatsegregateduringsolidificationandform
strength low alloy steels over the temperature range of low-melting-pointliquidfilmsongrainboundaries.Ten-
205°C to 370°C. Tempered-martensite embrittlement is sile stresses, which build up during solidification and
generallythought to be caused by ferrite networks that coolingoftheweldmetal,cancausecrackingalongtheli-
develop due to the precipitation of cementite platelets quid films. Elements that can promote solidification
alongprior-austenitegrainboundaries.Steelscontaining crackinginnickel-basealloysincludesulfur,phosphorus,
significantpercentagesofchromiumormanganesehave silicon,boron,andzirconium.Theproblemmayappearas
thehighestpotentialforthisformofembrittlement. macroscopicsolidificationcracks,typicallyalongtheweld
centerline,orasmicrofissureswithintheweldmetal.So-
A-211.2 References.Everythingcoveredinthispara-
lidificationcracksmayormaynotbeopentothesurface.
graph was derived from the general references cited in
For a given material, the occurrence of solidification
A-120,withparticular emphasisonASMHandbookVol-
crackingisinfluencedbyweldjointdesignandweldbead
umes1and11.
geometry. Solidification cracking is promoted by high
heatinput,aconcaveweld beadprofile,andateardrop-
shapedweldpool.Heavyrestraint,duetothickmaterial
A-212 RADIATION EMBRITTLEMENT
or a rigid joint design, will also promote solidification
A-212.1 Definition.Radiationembrittlementisame- cracking.
tallurgicalphenomenonaffectingmoststructuralmateri-
als exposed to high levels of high-energy neutrons,
usuallywithinornearthecoresofnuclearreactors.The
embrittlement is evident as a substantial loss in tough-
ness and ductility,withaccompanying gains in strength
(hardening).Forpressure-boundary materials,the most
1322ASMEBPVC.II.D.M-2023
A-300 UNIFORM CORROSION then that substance, along with any moisture present,
might lead to nonuniform attack (which is discussed in
This is the simplest form of environmental damage – A-400,LocalizedCorrosion).
onethatgenerallyresultsinauniformamountofwallloss
overadefinedperiodoftime.Itcanusuallybeexpressed A-302.2 References. Most of what is needed to un-
as some amount of wall thickness lost per unit of time derstandandeffectivelydealwithatmosphericcorrosion
(e.g., mils per year). Most Sections of the Code have re- canbefoundinthegeneralreferencescitedinA-120.
quirementsforcorrosionallowance,anduniform corro-
sion is usually what is addressed. The following are
A-303 GALVANIC CORROSION
several possible uniform corrosion mechanisms, which
arepresentedinnoparticularorderofimportance. A-303.1 Definition. A useful definition of galvanic
corrosioncomesfromASMHandbookVolume11,which
readsasfollows:Whendissimilarmetalsareinelectrical
A-301 GENERAL CORROSION AND WASTAGE
contactin anelectrolyte,thelessnoble metal(anode)is
A-301.1 Definition. General corrosion and wastage attackedtoagreaterdegreethanifitwereexposedalone,
are terms frequently used to describe the phenomenon andthemorenoblemetal(cathode)isattackedtoalesser
ofuniformcorrosioninamaterial.Generalcorrosionre- degreethanifitwereexposedalone.Thisbehavior,which
ferstocorrosiondominatedbyuniformwallthinningthat isknownasgalvaniccorrosion,canoften be recognized
typicallyproceedswithoutanyobvioussignsoflocalized by the fact that the corrosion is more severe near the
attack.Weatheringsteelsandcopperalloysareclassicex- junction of the two metals than elsewhere on the metal
amplesofmaterialsthatundergogeneralattackorcorro- surfaces.Galvaniccorrosionisusuallytheresult ofpoor
sionintheprocessofdevelopingasemiprotectiveoxide designandselectionofmaterials,orthe plating outofa
layer that then resists subsequent attack. The term wa- more noble metal from solution on a less noble metal.
stageisdefinedinWebster’sDictionaryasthat whichis The greaterthedifferenceinpotentialbetweenthetwo
lost by “deterioration, wear, destruction, or the like.” In metals, the more rapid will be the galvanic attack. The
generalcorrosionandwastage,electrochemicalreactions textbookelectromotive-forceseriesranksthemetalsac-
develop between adjacent closely spaced micro-anode cording to their chemical reactivity, but applies only to
and micro-cathode areas, resulting in what appears to the laboratory conditions under which the reactivity
be(onamacro scale)auniform loss ofmaterial.Conse- wasdetermined.Inpractice,thesolutionpotentialofme-
quently,generalcorrosionandwastagecanbeconsidered talsisaffectedbysuchfactorsasthepresenceofpassive
to be a specialized form of pitting attack, in which the orotherprotectivefilmsonsomemetals,polarizationef-
numberofindividualelectrochemicalcellsactiveonthe fects, the degree of aeration, complexing agents, and
materialsurfaceissogreatthattotheunaidedeyeitap- temperature.
pearsthatthematerialisbeingremoveduniformlyover
A-303.2 References. Informationthatcanbeofuse
theentiresurfaceofthecomponentaffected.
in dealing with galvanic corrosion can be found in the
A-301.2 References. Most of what is needed to un- generalreferencescitedinA-120.
derstandandeffectivelydealwithgeneralcorrosionand
wastage can be found in the general references cited in
A-304 STRAY CURRENT CORROSION
A-120.
A-304.1 Definition.Straycurrentcorrosionisdam-
agetomaterialsthatoccursduetotheinfluenceofelec-
A-302 ATMOSPHERIC CORROSION
tric currents from a source (or sources) external to the
A-302.1 Definition. Atmospheric corrosion is the component affected (typicallyextraneous currentinthe
process in which material cross-section is reduced as earth).Thistypeofattackismostfrequentlyseeninbur-
the result of the corrosive nature of the atmosphere. iedcastiron,carbonsteel,andlowalloysteelcomponents
Therelativecorrosivityoftheatmospheredependsheav- – mostlybecause high alloy steels and most nonferrous
ilyonthelocationofthemetalpartsunderconsideration. materials are not typically buried. Sources of stray cur-
Forexample,metalpartsexposedtodrydesertairtypi- rents may include cathodic protection systems, electric
callywillsufferverylittle,ifany,corrosionduetotheab- welding machines, and grounded direct-current electric
sence of moisture – an essential component in any sources. However, temporary use ofwelding equipment
electrochemical reaction. On the other hand, metals ex- during fabrication or repair on-site is unlikely to cause
posedtowarmandmoisttropicalconditions,particularly along-termproblem.Nearbyaluminumpotlinefacilities,
nearaseacoast,mayundergorapidwallloss.Avarietyof electroplating,electrolyticrefining,orelectrowinningfa-
factors can influence the rate of atmospheric corrosion, cilitiesaremorelikelysourcesofstraycurrents.Otheren-
includingtemperature,humidity,thestrengthofprevail- vironmental factors, e.g., oxygen concentration, pH, and
ingwinds,andthepresenceofpollutantsintheair.Ifair- soil makeup, may play a role in the overall corrosion
borneparticulatematterhappenstodepositonthemetal, process.
1323ASMEBPVC.II.D.M-2023
Atpoints wherethe current enters themetal,the site haveexperiencedsoilcorrosionarethosematerials,such
will become cathodic – and the site where the current as cast irons, carbon steels, and low alloy steels, from
leaveswillbecomeanodic.Thesecoupledcellsmaybelo- whichburiedpipingisproduced.
catedhundredsofyardsapart,ortheymaybelocatedin Naturallyoccurringfactorsthatwillinfluencesuscept-
closeproximitytoeachother,e.g.,oneithersideofagas- ibilitytosoilcorrosionincludemoisturecontent,oxygen
ketedpipejoint.Boltedflangeconnectionsdonotprovide availability,soilhomogeneity,soildrainage,thepresence
reliableelectricalcontinuityinpipesystemsunlesselec- ofseashells(incoastalareas),andtheoverallsoilchem-
trical bonds are used that are carefully installed and istry. Chloride and sulfate content, together with soil
maintained. pH, also strongly affect the susceptibility of a material
tosoilcorrosion.Otherfactorsthatmayaffectsoilcorro-
A-304.2 References. What is described above with
sioninclude,butarenotlimitedto,dissimilarsoils,galva-
regard to straycurrentcorrosionwas generallyderived
nic corrosion, stray currents, differential aeration cells,
fromthegeneralreferencescitedinA-120.Additionalref-
and microbiologically induced corrosion. These issues
erencesthatmayproveusefulincludethefollowing:
are all discussed in more detail elsewhere in this Non-
[1]Parker,M.E.andE.G.Peattie,PipelineCorrosionand
mandatoryAppendix.
Cathodic Protection, Third Edition, Gulf Publishing,
1984. Soil corrosion is characterized by external wall thin-
[2] NACE Paper No. 98559,“Stray Currents Generation, ning(generalcorrosion),accompaniedbyareasoflocal-
InterferenceEffectsandControl.” ized attack due to pitting. Corrosion rates tend to
increasewithhighermetaltemperatures.
A-305 HIGH-TEMPERATURE CORROSION
A-306.2 References.Inadditiontothegeneralrefer-
A-305.1 Definition. High-temperature corrosion is encescitedin A-120,thefollowing referencesshouldbe
theattackofametalsurfacethatoccurswhenthemateri- ofuse:
alisexposedtoanoxidizinggasatelevatedtemperature. [1] Jones, D. A., Principles and Prevention of Corrosion,
Corrosionormetallossoccursbydirectreactionwiththe MacmillanPublishingCo.,NewYork,1992.
gas,withoutthepresenceofaliquidelectrolyte.Thistype [2]NACERP-0169,StandardRecommendedPractice:Con-
ofcorrosionmayalsobecalledhigh-temperatureoxida- trolofExternalCorrosiononUndergroundorSubmerged
tion, tarnishing, or scaling. As should be expected, the MetallicPipingSystems,NACEInternational.
rateofattacktypicallyincreaseswithincreasingtempera-
ture, although in some material/environment combina- A-307 CAUSTIC CORROSION
tions the rate of attack may diminish with increasing
A-307.1 Definition.Causticcorrosionisaformoflo-
temperature.
calizedattackofmetalsandalloysthatoccurswhencaus-
When exposed to a high-temperature environment,
tic (or alkaline) salts, primarily NaOH and KOH,
most engineering materials will spontaneously form an
concentrateonasurface.However,more generalcorro-
oxidefilmontheirsurface,anddependingonthecharac-
sioncanalsooccur,dependingonthelevelofconcentra-
terofthefilm,itmaysubstantiallyimpedethecorrosion
tion.Causticcorrosionisanall-too-commonproblemin
processorhaveverylittleeffectontherateofattack.In-
steam-orwater-sideboilers, wherethecausticsaltscan
itial film formation occurs rapidly, but subsequent in-
concentrate under deposits formed on the internal sur-
creases in film thickness depend upon transport of
faceofevaporativetubing.Thecausticsintheseunitsof-
reactive species through the film. Although these films
tenare intentionallyaddedtocontrolpHandtoprotect
aregenerallyconsideredtobeoxides,thefilmsmayalso
be sulfides, carbides, or mixtures of these species – or tube surfaces in the event of the introduction of acidic
species, such as chlorides. Materials mostly affected by
otherspeciesdependingonthebalanceofoxidationand
thistypeofcorrosionincludethecarbonsteels,lowalloy
reduction,andthedissociationpressure.
steels,andsomealuminumalloys.
A-305.2 References.Thegeneralreferencescitedin
A-307.2 References. Information useful in under-
A-120provideinformationthatisusefulinunderstanding
standingthebasicsofcausticcorrosion,includingmeans
anddealingwiththistypeofcorrosion.
ofprevention,canbefoundinthegeneralreferencescited
A-306 SOIL CORROSION inA-120.
A-306.1 Definition. Soil corrosion is the deteriora-
A-308 CARBON DIOXIDE CORROSION
tion of metals and alloys that occurs when they are ex-
posed to soils. Since “soils” can consist of an endless A-308.1 Definition. Carbon dioxide corrosion is a
variety of naturally occurring substances, as well as an formofmetalattackthatoccurswhencarbondioxidedis-
equally large number of man-made contaminants, pre- solvesinwaterandformscarbonicacid,whichistheac-
dicting under what conditions soil corrosion will occur tualcorrodent.Aswithanyacid,thepHofthesolutionis
andhowrapidlyitwillproceedcanbeanextraordinarily loweredand,withsufficientquantities,generalcorrosion
difficulttask.Thematerialsthatmostoftenarefoundto and/orpittingwilloccur.
1324ASMEBPVC.II.D.M-2023
Materials most commonly affected by carbon dioxide For copper in aqueous salt solutions, the area of the
corrosion are the carbon steels and, to a lesser extent, metal at the higher temperature is the cathode and the
the low alloysteels Alloysteels containing at least 12% area at the lower temperature is the anode. So, there is
chromium tend to be immune to carbon dioxide preferentialattackattheanodicarea,withcopperdissol-
corrosion. ving from the cold area and depositing on the warmer
cathodicarea.
A-308.2 References.Theinformationneededtoun-
derstand the basics of carbon dioxide corrosion can be A-310.2 References. Information useful for under-
foundinthegeneralreferencescitedinA-120. standingthebasicsofdifferential-temperaturecellcorro-
sioncanbefoundinthegeneralreferencescitedinA-120.
A-309 CONCENTRATION CELL CORROSION
A-311 MOLTEN SALT CORROSION
A-309.1 Definition. Concentration cell corrosion is
damagetoametaloralloythatoccurswhenanelectroly- A-311.1 Definition.Moltensaltcorrosionistheattack
ticcelldevelops,theelectromotivedrivingforceofwhich thatmetalsexperiencewhenamoltensaltincontactwith
is caused by a local difference in the concentration of the surfacecompletely orpartially dissolves theprotec-
some component of the electrolyte. This concentration tive oxide film that inmore benignenvironments limits
difference leads to theformationofdiscrete anodic and therateofattack.Intheabsenceofthe protectiveoxide
cathodicregions.Ifthedifference inelectromotiveforce film,thereactionofthemetalwithdissolvedorcombined
or potential is great enough, the more anodic area cor- oxygeninthesaltcanoccurveryrapidlytoformmolten
rodespreferentially. flux in the salt or nodular oxide on the metal surface,
Therearemanysituationsinwhichconcentrationcells whichthenpromotesgalvaniccorrosion.Themoltensalts
mayform,e.g.: maybefluorides, chlorides,nitrates, orsulfates, orthey
(a)The rate of diffusion of air produces differential maybemoltenhydroxidesorcarbonates.Uniformmetal
aerationinthelayersofwateroraqueoussolutionsjust loss is the most common form of molten salt corrosion.
belowtheliquidlevelandcausesconcentrationcellcorro- However,selectiveleachingofoneormoreelementsfrom
sioninthisregiononpartlyimmersedmetalparts. themetalmayoccuratthehighertemperatures,whereas
(b)Ina metalpart that is partly immersed in a liquid pitting and/or crevice corrosion may take place at the
electrolyte,aconcentrationcellcandevelopifthegaseous lower temperatures. All forms of corrosion observed in
phase above the electrolyte consists of a gas (or gases) aqueoussystems,suchasstress-assistedcorrosion,galva-
otherthanair. nic corrosion,erosion-corrosion,andfretting,havebeen
(c) Concentrationcellcorrosioncaninitiateonburied experiencedinmoltensalts.Moltensaltexposurewillex-
metalsasaresultoftheirbeingincontactwithsoilsthat istwheremoltensaltsareusedforheattransferorstor-
havedifferentchemicalcompositions,watercontents,or age, but mayalsooccurinwasteincineration,fossil-fuel
degreesofaeration(oxygensupply). combustion, and otherhigh-temperature environments.
Seethe paragraphsbelowfor pitting,crevice,andmi- In the latter environments, this phenomenon is often
crobiologicallyinfluencedcorrosion,whichareallspecial calledhotcorrosion.
formsofconcentrationcellcorrosion.
A-311.2 References.Muchoftheinformationneeded
A-309.2 References. Information useful for under- tounderstandthebasicsofmoltensaltcorrosioncanbe
standingthebasiccausesofconcentrationcellcorrosion foundinthegeneralreferencescitedinA-120.Reputable
canbefoundinthegeneralreferencescitedinA-120. materialsuppliersshouldalsobecontactedtodetermine
ifoneormoreoftheirmaterialshasshowngoodperfor-
A-310 DIFFERENTIAL-TEMPERATURE CELL manceunderconditionssimilartothosewheretheprob-
CORROSION lemexists.
A-310.1 Definition.Differential-temperaturecellcor-
A-312 LIQUID METAL CORROSION
rosion is one of the more obscure corrosion processes
thatcausemetallosswhendifferentpartsofthesameme- A-312.1 Definition.Liquidmetalcorrosionistheat-
taloralloyareimmersedinanelectrolytethatvariesin tackexperiencedbysusceptiblematerialsinplantsand/
temperature from one location to another. If the anode orsystemsthatuseliquidmetalsascoolants.Thesesys-
andcathodeare areaslocatedonasinglepieceofmetal temsaregenerallyassociatedwithnuclearreactors,other
(orontwoelectricallyconnectedpiecesofthesameme- thanthe conventionalwater-cooled or gas-cooledtypes.
tal)immersedinthesameelectrolyte,corrosionwillpro- Systemcoolantsmaybemoltenformsofsodium,sodium–
ceedasinanyshort-circuitgalvaniccell. potassium(NaK)eutectic,lead,lithium,mercury,cesium,
For steels immersed in dilute aerated chloride solu- lead–bismuthalloys,andlead–lithiumalloys. An experi-
tions, the warmerareais anodictothe coolerarea.But, ence base exists showing which structural/pressure
asthereactionprogresses,thepolaritymayreverse,de- boundarymaterialsaresuitableatgiventime/tempera-
pending onaeration,the solutionvelocitywhere itcon- ture combinations for service with particular liquid
tactsthemetalsurface,andotherfactors. metals.
1325ASMEBPVC.II.D.M-2023
Liquidmetalcorrosionmayinvolvedissolutionfroma or autocatalytic process. Propagation of pits is thought
surfacebydirectdissolution;surfacereaction, involving to involvethe dissolutionofmetalandthemaintenance
solid-metalatoms,theliquidmetal,andanimpurityele- ofahighdegreeofacidityatthebottomofthepitbyhy-
mentpresentintheliquidmetal:orintergranularattack. drolysisofthedissolvedmetalions.
Itmayalsoinvolveimpurityandinterstitialreactions,al-
A-401.2 References.Informationthatmaybeuseful
loying(ordealloying),andcompoundreduction.
ineffectivelydealingwithpittingcorrosioncanbefound
Inevaluatinginstancesofliquidmetalcorrosion,there
inthegeneralreferencescitedinA-120.
arethreeimportantfactors:
– surfaceattrition(lossinthickness)
– depthofdepletedzone(alteredbasemetal) A-402 FILIFORM CORROSION
– presenceofintergranularattack
A-402.1 Definition.Filiformcorrosionisthatmateri-
A factor often overlooked is the probability that any
al deterioration that occurs under some coatings which
material lost in a given region of a liquid metal system
assumestheformofrandomlydistributedthreadlikefila-
mayturnupelsewhere inthe systemasadeposit,most
ments. Filiform corrosion usually occurs on metal sur-
likelyinacoolerportionofthesystem.
faces that are coated with a thin layer (approximately
A-312.2 References.Liquidmetalcorrosionisafairly 4mils)ofanorganiccoating.Thecorrosionusuallyiniti-
rare occurrence,sincethere arelimitedapplicationsfor atesatadefectofsomesort(i.e.,ahole,ascratch,etc.)in
the use ofliquid metals.Ageneralunderstanding of the thecoating.
corrosionmechanismcanbederivedfromthegeneralref- Filiform corrosion generally occurs when the coated
erencescitedinA-120.Oneadditionalsourceofinforma- material is exposed to temperatures in the range of
tionis 20°C to 35°C at relative humidity levels between 60%
[1]Draley,J.E.andJ.R.Weeks,CorrosionbyLiquidMetals, and95%.Thesurroundingatmospheremustcontainair
PlenumPress,1970. oroxygen.
Filiform corrosion is characterized by its unique ap-
pearance, in which fine filaments emanate from one or
A-400 LOCALIZED CORROSION
more sources in somewhat random directions across
As the name implies, localized corrosion is a broad thesurfaceofthematerial.Thefilamentsarefinetunnels
term describing any one of a number of corrosion pro- composed of corrosionproducts underneaththe bulged
cesses in which damage takes place at small and well- orcrackedcoating.
definedlocationsonthesurfaceofamaterialratherthan
A-402.2 References.Mostofwhatis needed to un-
uniformly over the entire surface. A concern with this
derstand and deal with filiform corrosion can be found
type ofcorrosionisthatoftenitisdifficulttodetermine
inthegeneralreferencescitedinA-120.
how serious is the degree of attack until leakage at one
or more sites on the surface actually occurs. This type
ofcorrosionusuallydoesnotleadtothecatastrophicrup- A-403 CREVICE CORROSION (AND DENTING)
turestypicallyassociatedwithgrosswalllossoveraper- A-403.1 Definition.Crevicecorrosionisthelocalized
iod of time. The following are several mechanisms attackofametalsurfacethatoccurswhenthesurfaceis
consideredtobeformsoflocalizedcorrosion,innoparti- locatedimmediatelyadjacenttoanareathatisshielded
cularorderofsignificance. fromfull exposure to theenvironmentbythe surfaceof
anothermaterial(notnecessarilyametal).Theenviron-
A-401 PITTING CORROSION
ment,itself,mayberelativelybenignwithrespecttothe
A-401.1 Definition.Pittingcorrosionisdefinedaslo- metalexperiencingthecrevicecorrosion.Thetermdent-
calizedattackofametalsurface,withtheattackconfined inghasamorespecializedmeaning,originatingprimarily
toapointorsmallareainwhichtheratioofthedepthof from special crevice corrosion problems experienced in
theattacktotheamountofsurfaceareaaffectedislarge. pressurized water nuclear reactor steam generators.
Pitting is one of the most difficult types of corrosion to Denting involves corrosion of the tube support plates,
manage, because of the lack of predictability regarding withtheresultingdentingofthetubesduetotheimpin-
where the attack will occur and the speed with which gementoftheincreasedvolumeofthecorrosionproducts
theattackmayproceed. onthesurfaceofthetubing.
Themechanismdrivingpittingcorrosionisthoughtto Crevicesfrequentlyoccurasnarrowopeningsorspaces
beginwitha localbreakdownofthe passive filmonthe (gaps) between metal-to-metal or nonmetal-to-metal
metalsurface.Thebreakdownisfollowedbytheforma- components. These may occur as a normal part of any
tion of an electrolytic cell. The anode of this cell is the construction(e.g.,theareaaround awasheronabolted
smallareaofactiveattackandthecathodeistheremain- assembly). Unintentional crevices also occur as cracks,
inglargeareaof passivatedmetal.Once pits begin,they laps, seams, and other similar discontinuities. Under-
tend to continue to grow in depth by a self-sustaining deposit corrosion is another form of crevice corrosion.
1326ASMEBPVC.II.D.M-2023
Note also that the presence of weld spatter and unre- [2] Lucina, G. J., Sourcebook for Microbiologically Influ-
movedheattinthasbeenidentifiedasapotentialsource enced Corrosion in Nuclear Power Plants, EPRI
ofpittingofweldsinstainlesssteels. NP-5580,ElectricPowerResearchInstitute,1988.
In crevice corrosion, regardless of the materials in-
