Repository: Kosta19610112/ASME

File: PDF/output_text_full.txt (part 27 of 73)
ASME BPVC.II.D.M-2023
Section III, Division 1, Classes 1, MC, and CS; Section III, Division 3; and Section III, Division 5
Design Stress Intensity Values, S m, and Section VIII, Division 2, Class 1 Maximum Allowable
Stress Values, S, for Ferrous Materials
ApplicabilityandMax.
TemperatureLimits
Min. Min.
(NP=NotPermitted)
Tensile Yield External
(SPT=SupportsOnly)
Line Strength, Strength, Pressure
No. MPa MPa III VIII-2 ChartNo. Notes
1 515 205 427 NP HA–2 G7
2 515 205 427 NP HA–2 G7
3 520 205 427 NP HA–2 G7
4 520 220 NP 427 HA–4 G7
5 520 220 NP 427 HA–2 G7
6 485 205 427 NP HA–2 G7
7 485 205 427 NP HA–2 G7
8 515 205 427 NP HA–2 G7
9 515 205 427 NP HA–2 G7
10 515 205 427 NP HA–2 G7
11 515 205 427 NP HA–2 G7
12 515 205 427 NP HA–2 G7
13 515 205 427 NP HA–2 G7
14 515 205 427 NP HA–2 G7
15 515 205 427 NP HA–2 G7
16 515 205 427 NP HA–2 G7
17 515 205 427 NP HA–2 G7
18 515 205 427 NP HA–2 G7
19 515 205 427 NP HA–2 G7
20 515 205 427 NP HA–2 G7
21 515 205 427 NP HA–2 G7
22 515 205 427 NP HA–2 G7
23 550 240 427 NP HA–2 G7
24 550 240 427 427 HA–2 G7
25 550 240 427 427 HA–2 G7
26 550 240 NP 427 HA–2 G7, G18
27 550 240 427 NP HA–2 G7
28 550 240 427 427 HA–2 G7
29 550 240 NP 427 HA–2 G7, G18
30 550 240 427 NP HA–2 G7
31 550 240 427 NP HA–2 G7
32 550 240 427 NP HA–2 G7
33 550 240 427 427 HA–2 G7
34 550 240 427 NP HA–2 G7
35 550 240 NP 427 HA–2 G7, G18
36 550 240 427 NP HA–2 G7
37 550 240 NP 427 HA–2 G7, G18
38 550 240 NP 427 HA–2 G7, G18
39 550 240 427 NP HA–2 G7
40 550 240 427 NP HA–2 G7
41 550 240 427 NP HA–2 G7
42 550 240 427 NP HA–2 G7
43 550 240 427 427 HA–2 G7
44 580 280 … 427 HA–2 G7
45 580 280 … 427 HA–2 G7
345ASMEBPVC.II.D.M-2023
Table 2A (Cont'd)
Section III, Division 1, Classes 1, MC, and CS; Section III, Division 3; and Section III, Division 5
Design Stress Intensity Values, S m, and Section VIII, Division 2, Class 1 Maximum Allowable
Stress Values, S, for Ferrous Materials
DesignStressIntensityorMaximumAllowableStress,MPa(Multiplyby1000toObtainkPa),forMetalTemperature,°C,NotExceeding
Line
No. 40 65 100 125 150 200 250 300 325 350 375 400 425 450 475 500
1 138 138 138 138 138 134 126 119 116 114 112 111 110 108 … …
2 138 138 138 138 138 134 126 119 116 114 112 111 110 108 … …
3 138 138 138 138 138 134 126 119 116 114 112 111 110 108 … …
4 147 147 147 147 147 140 131 125 122 121 119 116 114 113 110 108 ð23Þ
5 147 147 147 147 147 142 133 127 124 122 120 118 117 115 114 113 ð23Þ
6 138 138 138 138 138 131 122 116 113 110 107 105 102 99.7 … …
7 138 138 138 138 138 131 122 116 113 110 107 105 102 99.7 … …
8 138 138 138 138 138 131 122 116 113 110 107 105 102 99.7 … …
9 138 138 138 138 138 131 122 116 113 110 107 105 102 99.7 … …
10 138 138 138 138 138 131 122 116 113 110 107 105 102 99.7 … …
11 138 138 138 138 138 131 122 116 113 110 107 105 102 99.7 … …
12 138 138 138 138 138 131 122 116 113 110 107 105 102 99.7 … …
13 138 138 138 138 138 131 122 116 113 110 107 105 102 99.7 … …
14 138 138 138 138 138 131 122 116 113 110 107 105 102 99.7 … …
15 138 138 138 138 138 131 122 116 113 110 107 105 102 99.7 … …
16 138 138 138 138 138 131 122 116 113 110 107 105 102 99.7 … …
17 138 138 138 138 138 131 122 116 113 110 107 105 102 99.7 … …
18 138 138 138 138 138 131 122 116 113 110 107 105 102 99.7 … …
19 138 138 138 138 138 131 122 116 113 110 107 105 102 99.7 … …
20 138 138 138 138 138 131 122 116 113 110 107 105 102 99.7 … …
21 138 138 138 138 138 131 122 116 113 110 107 105 102 99.7 … …
22 138 138 138 138 138 131 122 116 113 110 107 105 102 99.7 … …
23 161 161 161 161 161 161 155 147 144 140 137 135 133 130 … …
24 161 161 161 161 161 161 155 147 144 140 137 135 133 130 … …
25 161 161 161 161 161 161 155 147 144 140 137 135 133 130 … …
26 137 137 137 137 137 137 132 125 122 119 117 115 113 110 … …
27 161 161 161 161 161 161 155 147 144 140 137 135 133 130 … …
28 161 161 161 161 161 161 155 147 144 140 137 135 133 130 … …
29 137 137 137 137 137 137 132 125 122 119 117 115 113 110 … …
30 161 161 161 161 161 161 155 147 144 140 137 135 133 130 … …
31 161 161 161 161 161 161 155 147 144 140 137 135 133 130 … …
32 161 161 161 161 161 161 155 147 144 140 137 135 133 130 … …
33 161 161 161 161 161 161 155 147 144 140 137 135 133 130 … …
34 161 161 161 161 161 161 155 147 144 140 137 135 133 130 … …
35 137 137 137 137 137 137 132 125 122 119 117 115 113 110 … …
36 161 161 161 161 161 161 155 147 144 140 137 135 133 130 … …
37 137 137 137 137 137 137 132 125 122 119 117 115 113 110 … …
38 137 137 137 137 137 137 132 125 122 119 117 115 113 110 … …
39 161 161 161 161 161 161 155 147 144 140 137 135 133 130 … …
40 161 161 161 161 161 161 155 147 144 140 137 135 133 130 … …
41 161 161 161 161 161 161 155 147 144 140 137 135 133 130 … …
42 161 161 161 161 161 161 155 147 144 140 137 135 133 130 … …
43 161 161 161 161 161 161 155 147 144 140 137 135 133 130 … …
44 187 187 187 187 182 174 166 157 152 149 145 142 139 136 … … ð23Þ
45 187 187 187 187 182 174 166 157 152 149 145 142 139 136 … … ð23Þ
346ASMEBPVC.II.D.M-2023
INTENTIONALLY LEFT BLANK
347ASMEBPVC.II.D.M-2023
Table 2A (Cont'd)
Section III, Division 1, Classes 1, MC, and CS; Section III, Division 3; and Section III, Division 5
Design Stress Intensity Values, S m, and Section VIII, Division 2, Class 1 Maximum Allowable
Stress Values, S, for Ferrous Materials
Alloy
Desig./ Class/ Size/
Line UNS Condition/ Thickness, Group
No. NominalComposition ProductForm Spec.No. Type/Grade No. Temper mm P-No. No.
1 18Cr–3Ni–12Mn Plate SA–240 XM–29 S24000 … … 8 3
2 18Cr–3Ni–12Mn Plate SA–240 XM–29 S24000 … … 8 3
3 18Cr–5Ni–3Mo Smls.tube SA–789 … S31500 … … 10H 1
4 18Cr–5Ni–3Mo Wld.tube SA–789 … S31500 … … 10H 1
5 18Cr–5Ni–3Mo Smls.pipe SA–790 … S31500 … … 10H 1
6 18Cr–5Ni–3Mo Wld.pipe SA–790 … S31500 … … 10H 1
7 18Cr–8Ni Forgings SA–182 F304L S30403 … >130 8 1
8 18Cr–8Ni Forgings SA–965 F304L S30403 … … 8 1
9 18Cr–8Ni Bar SA/JISG4303 SUS304L … … … 8 1
10 18Cr–8Ni Forgings SA–182 F304L S30403 … ≤130 8 1
11 18Cr–8Ni Smls.tube SA–213 TP304L S30403 … … 8 1
12 18Cr–8Ni Plate SA–240 304L S30403 … … 8 1
13 18Cr–8Ni Wld.tube SA–249 TP304L S30403 … … 8 1
14 18Cr–8Ni Wld.tube SA–249 TP304L S30403 … … 8 1
15 18Cr–8Ni Wld.pipe SA–312 TP304L S30403 … … 8 1
16 18Cr–8Ni Smls.pipe SA–312 TP304L S30403 … … 8 1
17 18Cr–8Ni Wld.pipe SA–312 TP304L S30403 … … 8 1
18 18Cr–8Ni Wld.pipe SA–358 304L S30403 1 … 8 1
19 18Cr–8Ni Wld.pipe SA–358 304L S30403 3 … 8 1
20 18Cr–8Ni Wld.pipe SA–358 304L S30403 4 … 8 1
21 18Cr–8Ni Fittings SA–403 304L S30403 … … 8 1
22 18Cr–8Ni Fittings SA–403 304L S30403 WP–S … 8 1
23 18Cr–8Ni Wld.fittings SA–403 304L S30403 WP–W … 8 1
24 18Cr–8Ni Bar SA–479 304L S30403 … … 8 1
25 18Cr–8Ni Wld.tube SA–688 TP304L S30403 … … 8 1
26 18Cr–8Ni Wld.tube SA–688 TP304L S30403 … … 8 1
27 18Cr–8Ni Wld.pipe SA–813 TP304L S30403 … … 8 1
28 18Cr–8Ni Wld.pipe SA–814 TP304L S30403 … … 8 1
29 18Cr–8Ni Castings SA–351 CF3 J92500 … … 8 1
30 18Cr–8Ni Castpipe SA–451 CPF3 J92500 … … 8 1
31 18Cr–8Ni Castings SA–351 CF10 J92590 … … 8 1
32 18Cr–8Ni Castings SA–351 CF8 J92600 … … 8 1
33 18Cr–8Ni Castpipe SA–451 CPF8 J92600 … … 8 1
34 18Cr–8Ni Forgings SA–182 F304 S30400 … >130 8 1
ð23Þ 35 18Cr–8Ni Smls.pipe SA–376 TP304 S30400 … ≥200 8 1
36 18Cr–8Ni Forgings SA–965 F304 S30400 … … 8 1
37 18Cr–8Ni Forgings SA–182 F304H S30409 … >130 8 1
38 18Cr–8Ni Forgings SA–965 F304H S30409 … … 8 1
ð23Þ 39 18Cr–8Ni Plate SA/EN10028–7 X2CrNi18–9 … … ≤75 8 1
40 18Cr–8Ni Plate SA–240 302 S30200 … … 8 1
ð23Þ 41 18Cr–8Ni Plate SA–240 304H S30409 … … 8 1
42 18Cr–8Ni Bar SA–479 302 S30200 … … 8 1
43 18Cr–8Ni Forgings SA–182 F304 S30400 … ≤130 8 1
44 18Cr–8Ni Smls.tube SA–213 TP304 S30400 … … 8 1
45 18Cr–8Ni Plate SA–240 304 S30400 … … 8 1
348ASMEBPVC.II.D.M-2023
Table 2A (Cont'd)
Section III, Division 1, Classes 1, MC, and CS; Section III, Division 3; and Section III, Division 5
Design Stress Intensity Values, S m, and Section VIII, Division 2, Class 1 Maximum Allowable
Stress Values, S, for Ferrous Materials
ApplicabilityandMax.
TemperatureLimits
Min. Min.
(NP=NotPermitted)
Tensile Yield External
(SPT=SupportsOnly)
Line Strength, Strength, Pressure
No. MPa MPa III VIII-2 ChartNo. Notes
1 690 380 NP 427 HA–6 G7
2 690 415 NP 427 HA–6 G7
3 635 440 NP 316 HA–5 G13
4 635 440 NP 316 HA–5 G13, G18
5 635 440 NP 316 HA–5 G13
6 635 440 NP 316 HA–5 G13, G18
7 450 170 427 427 HA–3 G7
8 450 170 NP 427 HA–3 G7
9 480 175 427 NP HA–3 G7
10 485 170 427 427 HA–3 G7
11 485 170 427 427 HA–3 G7
12 485 170 427 427 HA–3 G7
13 485 170 427 NP HA–3 G7
14 485 170 NP 427 HA–3 G7, G18
15 485 170 427 NP HA–3 G7
16 485 170 427 427 HA–3 G7
17 485 170 NP 427 HA–3 G7, G18
18 485 170 427 NP HA–3 G7
19 485 170 427 NP HA–3 G7
20 485 170 427 NP HA–3 G7
21 485 170 427 NP HA–3 G7
22 485 170 NP 427 HA–3 G7
23 485 170 427 NP HA–3 G7
24 485 170 427 NP HA–3 G7
25 485 170 427 NP HA–3 G7
26 485 170 NP 427 HA–3 G7, G18
27 485 170 427 NP HA–3 G7
28 485 170 427 NP HA–3 G7
29 485 205 427 427 HA–3 G7, G13
30 485 205 427 NP HA–3 G7, G13
31 485 205 NP 427 HA–3 G7, G10, G13
32 485 205 427 427 HA–1 G7, G9, G10, G13
33 485 205 427 NP HA–1 G7, G13
34 485 205 427 427 HA–1 G7, G9, G10
35 485 205 427 427 HA–1 G7, G9, G10, S2
36 485 205 427 427 HA–1 G7, G9, G10
37 485 205 427 427 HA–1 G7
38 485 205 427 427 HA–1 G7
39 500 200 NP 427 HA–3 G7
40 515 205 NP 427 HA–1 G7, G9
41 515 205 NP 427 HA–1 G7
42 515 205 427 NP HA–1 G7
43 515 205 427 427 HA–1 G7, G9, G10
44 515 205 427 427 HA–1 G7, G9
45 515 205 427 427 HA–1 G7, G9, G10
349ASMEBPVC.II.D.M-2023
Table 2A (Cont'd)
Section III, Division 1, Classes 1, MC, and CS; Section III, Division 3; and Section III, Division 5
Design Stress Intensity Values, S m, and Section VIII, Division 2, Class 1 Maximum Allowable
Stress Values, S, for Ferrous Materials
DesignStressIntensityorMaximumAllowableStress,MPa(Multiplyby1000toObtainkPa),forMetalTemperature,°C,NotExceeding
Line
No. 40 65 100 125 150 200 250 300 325 350 375 400 425 450 475 500
1 230 228 223 216 209 201 190 181 177 174 172 169 166 163 … …
2 230 228 223 216 209 201 197 193 191 187 184 180 175 170 … …
3 212 208 203 199 196 195 195 195 195 … … … … … … …
4 180 177 173 169 167 165 165 165 165 … … … … … … …
5 212 208 203 199 196 195 195 195 195 … … … … … … …
6 180 177 173 169 167 165 165 165 165 … … … … … … …
7 115 115 115 115 115 110 103 97.7 95.8 94.1 92.9 91.6 89.7 88.4 … …
8 115 115 115 115 115 110 103 97.7 95.8 94.1 92.9 91.6 89.7 88.4 … …
9 115 115 115 115 115 110 103 97.7 95.8 94.1 92.9 91.6 89.7 88.4 … …
10 115 115 115 115 115 110 103 97.7 95.8 94.1 92.9 91.6 89.7 88.4 … …
11 115 115 115 115 115 110 103 97.7 95.8 94.1 92.9 91.6 89.7 88.4 … …
12 115 115 115 115 115 110 103 97.7 95.8 94.1 92.9 91.6 89.7 88.4 … …
13 115 115 115 115 115 110 103 97.7 95.8 94.1 92.9 91.6 89.7 88.4 … …
14 97.9 97.9 97.9 97.9 97.9 93.0 87.2 82.9 81.6 80.2 78.4 77.9 76.6 75.4 … …
15 115 115 115 115 115 110 103 97.7 95.8 94.1 92.9 91.6 89.7 88.4 … …
16 115 115 115 115 115 110 103 97.7 95.8 94.1 92.9 91.6 89.7 88.4 … …
17 97.9 97.9 97.9 97.9 97.9 93.0 87.2 82.9 81.6 80.2 78.4 77.9 76.6 75.4 … …
18 115 115 115 115 115 110 103 97.7 95.8 94.1 92.9 91.6 89.7 88.4 … …
19 115 115 115 115 115 110 103 97.7 95.8 94.1 92.9 91.6 89.7 88.4 … …
20 115 115 115 115 115 110 103 97.7 95.8 94.1 92.9 91.6 89.7 88.4 … …
21 115 115 115 115 115 110 103 97.7 95.8 94.1 92.9 91.6 89.7 88.4 … …
22 115 115 115 115 115 110 103 97.7 95.8 94.1 92.9 91.6 89.7 88.4 … …
23 115 115 115 115 115 110 103 97.7 95.8 94.1 92.9 91.6 89.7 88.4 … …
24 115 115 115 115 115 110 103 97.7 95.8 94.1 92.9 91.6 89.7 88.4 … …
25 115 115 115 115 115 110 103 97.7 95.8 94.1 92.9 91.6 89.7 88.4 … …
26 97.9 97.9 97.9 97.9 97.9 93.0 87.2 82.9 81.6 80.2 78.4 77.9 76.6 75.4 … …
27 115 115 115 115 115 110 103 97.7 95.8 94.1 92.9 91.6 89.7 88.4 … …
28 115 115 115 115 115 110 103 97.7 95.8 94.1 92.9 91.6 89.7 88.4 … …
29 138 138 138 138 138 129 122 116 114 111 109 107 105 103 … …
30 138 138 138 138 138 129 122 116 114 111 109 107 105 103 … …
31 138 138 138 138 138 129 122 116 114 111 109 107 105 103 … …
32 138 138 138 138 138 129 122 116 114 111 109 107 105 103 … …
33 138 138 138 138 138 129 122 116 114 111 109 107 105 103 … …
34 138 138 138 138 138 129 122 116 114 111 109 107 105 103 … …
35 138 138 138 138 138 129 122 116 114 111 109 107 105 103 … … ð23Þ
36 138 138 138 138 138 129 122 116 114 111 109 107 105 103 … …
37 138 138 138 138 138 129 122 116 114 111 109 107 105 103 … …
38 138 138 138 138 138 129 122 116 114 111 109 107 105 103 … …
39 133 133 133 133 133 127 119 113 111 109 107 106 104 104 102 99.9 ð23Þ
40 138 138 138 138 138 129 122 116 114 111 109 107 105 103 … …
41 138 138 138 138 138 129 122 116 114 111 109 107 105 103 … … ð23Þ
42 138 138 138 138 138 129 122 116 114 111 109 107 105 103 … …
43 138 138 138 138 138 129 122 116 114 111 109 107 105 103 … …
44 138 138 138 138 138 129 122 116 114 111 109 107 105 103 … …
45 138 138 138 138 138 129 122 116 114 111 109 107 105 103 … …
350ASMEBPVC.II.D.M-2023
INTENTIONALLY LEFT BLANK
351ASMEBPVC.II.D.M-2023
Table 2A (Cont'd)
Section III, Division 1, Classes 1, MC, and CS; Section III, Division 3; and Section III, Division 5
Design Stress Intensity Values, S m, and Section VIII, Division 2, Class 1 Maximum Allowable
Stress Values, S, for Ferrous Materials
Alloy
Desig./ Class/ Size/
Line UNS Condition/ Thickness, Group
No. NominalComposition ProductForm Spec.No. Type/Grade No. Temper mm P-No. No.
1 18Cr–8Ni Wld.tube SA–249 TP304 S30400 … … 8 1
2 18Cr–8Ni Wld.tube SA–249 TP304 S30400 … … 8 1
3 18Cr–8Ni Wld.pipe SA–312 TP304 S30400 … … 8 1
4 18Cr–8Ni Smls.pipe SA–312 TP304 S30400 … … 8 1
5 18Cr–8Ni Wld.pipe SA–312 TP304 S30400 … … 8 1
6 18Cr–8Ni Wld.pipe SA–358 304 S30400 1 … 8 1
7 18Cr–8Ni Wld.pipe SA–358 304 S30400 3 … 8 1
8 18Cr–8Ni Wld.pipe SA–358 304 S30400 4 … 8 1
ð23Þ 9 18Cr–8Ni Smls.pipe SA–376 TP304 S30400 … <200 8 1
10 18Cr–8Ni Fittings SA–403 304 S30400 … … 8 1
11 18Cr–8Ni Fittings SA–403 304 S30400 CR … 8 1
12 18Cr–8Ni Fittings SA–403 304 S30400 WP–S … 8 1
13 18Cr–8Ni Wld.fittings SA–403 304 S30400 WP–W … 8 1
14 18Cr–8Ni Wld.fittings SA–403 304 S30400 WP–W … 8 1
15 18Cr–8Ni Wld.fittings SA–403 304 S30400 WP–WX … 8 1
16 18Cr–8Ni Bar SA–479 304 S30400 … … 8 1
17 18Cr–8Ni Wld.tube SA–688 TP304 S30400 … … 8 1
18 18Cr–8Ni Wld.tube SA–688 TP304 S30400 … … 8 1
19 18Cr–8Ni Wld.tube SA–813 TP304 S30400 … … 8 1
20 18Cr–8Ni Wld.tube SA–814 TP304 S30400 … … 8 1
21 18Cr–8Ni Forgings SA–182 F304H S30409 … ≤130 8 1
22 18Cr–8Ni Smls.tube SA–213 TP304H S30409 … … 8 1
23 18Cr–8Ni Plate SA–240 304H S30409 … … 8 1
24 18Cr–8Ni Wld.tube SA–249 TP304H S30409 … … 8 1
25 18Cr–8Ni Wld.tube SA–249 TP304H S30409 … … 8 1
26 18Cr–8Ni Wld.pipe SA–312 TP304H S30409 … … 8 1
27 18Cr–8Ni Smls.pipe SA–312 TP304H S30409 … … 8 1
28 18Cr–8Ni Wld.pipe SA–312 TP304H S30409 … … 8 1
29 18Cr–8Ni Wld.pipe SA–358 304H S30409 1 … 8 1
30 18Cr–8Ni Wld.pipe SA–358 304H S30409 3 … 8 1
31 18Cr–8Ni Wld.pipe SA–358 304H S30409 4 … 8 1
32 18Cr–8Ni Smls.pipe SA–376 TP304H S30409 … … 8 1
33 18Cr–8Ni Fittings SA–403 304H S30409 … … 8 1
34 18Cr–8Ni Fittings SA–403 304H S30409 CR … 8 1
35 18Cr–8Ni Fittings SA–403 304H S30409 WP–S … 8 1
36 18Cr–8Ni Wld.fittings SA–403 304H S30409 WP–W … 8 1
37 18Cr–8Ni Wld.fittings SA–403 304H S30409 WP–W … 8 1
38 18Cr–8Ni Wld.fittings SA–403 304H S30409 WP–WX … 8 1
39 18Cr–8Ni Bar SA–479 304H S30409 … … 8 1
40 18Cr–8Ni Wld.tube SA–813 TP304H S30409 … … 8 1
41 18Cr–8Ni Wld.tube SA–814 TP304H S30409 … … 8 1
ð23Þ 42 18Cr–8Ni Plate SA/EN10028–7 X5CrNi18–10 … … ≤75 8 1
43 18Cr–8Ni Bar SA/JISG4303 SUS302 … … … 8 1
44 18Cr–8Ni Bar SA/JISG4303 SUS304 … … … 8 1
45 18Cr–8Ni Castings SA–351 CF3A J92500 … … 8 1
352ASMEBPVC.II.D.M-2023
Table 2A (Cont'd)
Section III, Division 1, Classes 1, MC, and CS; Section III, Division 3; and Section III, Division 5
Design Stress Intensity Values, S m, and Section VIII, Division 2, Class 1 Maximum Allowable
Stress Values, S, for Ferrous Materials
ApplicabilityandMax.
TemperatureLimits
Min. Min.
(NP=NotPermitted)
Tensile Yield External
(SPT=SupportsOnly)
Line Strength, Strength, Pressure
No. MPa MPa III VIII-2 ChartNo. Notes
1 515 205 427 NP HA–1 G7
2 515 205 NP 427 HA–1 G7, G9, G18
3 515 205 427 NP HA–1 G7
4 515 205 427 427 HA–1 G7, G9, G10
5 515 205 NP 427 HA–1 G7, G9, G18
6 515 205 427 NP HA–1 G7
7 515 205 427 NP HA–1 G7
8 515 205 427 NP HA–1 G7
9 515 205 427 427 HA–1 G7, G9, G10, S5
10 515 205 427 NP HA–1 G7
11 515 205 NP 427 HA–1 G7, G18
12 515 205 NP 427 HA–1 G7
13 515 205 427 NP HA–1 G7
14 515 205 NP 427 HA–1 G7, G18
15 515 205 NP 427 HA–1 G7, G18
16 515 205 427 NP HA–1 G7
17 515 205 427 NP HA–1 G7
18 515 205 NP 427 HA–1 G7, G9, G18
19 515 205 427 NP HA–1 G7
20 515 205 427 NP HA–1 G7
21 515 205 427 427 HA–1 G7
22 515 205 427 427 HA–1 G7
23 515 205 427 NP HA–1 G7
24 515 205 427 NP HA–1 G7
25 515 205 NP 427 HA–1 G7, G18
26 515 205 427 NP HA–1 G7
27 515 205 427 427 HA–1 G7
28 515 205 NP 427 HA–1 G7, G18
29 515 205 427 NP HA–1 G7
30 515 205 427 NP HA–1 G7
31 515 205 427 NP HA–1 G7
32 515 205 427 427 HA–1 G7
33 515 205 427 NP HA–1 G7
34 515 205 NP 427 HA–1 G7, G18
35 515 205 NP 427 HA–1 G7
36 515 205 427 NP HA–1 G7
37 515 205 NP 427 HA–1 G7, G18
38 515 205 NP 427 HA–1 G7, G18
39 515 205 427 NP HA–1 G7
40 515 205 427 NP HA–1 G7
41 515 205 427 NP HA–1 G7
42 520 210 NP 427 HA–1 G7, G18
43 520 205 427 NP HA–1 G7
44 520 205 427 NP HA–1 G7
45 530 240 371 NP HA–3 G7, G13
353ASMEBPVC.II.D.M-2023
Table 2A (Cont'd)
Section III, Division 1, Classes 1, MC, and CS; Section III, Division 3; and Section III, Division 5
Design Stress Intensity Values, S m, and Section VIII, Division 2, Class 1 Maximum Allowable
Stress Values, S, for Ferrous Materials
DesignStressIntensityorMaximumAllowableStress,MPa(Multiplyby1000toObtainkPa),forMetalTemperature,°C,NotExceeding
Line
No. 40 65 100 125 150 200 250 300 325 350 375 400 425 450 475 500
1 138 138 138 138 138 129 122 116 114 111 109 107 105 103 … …
2 117 117 117 117 117 110 103 98.5 96.5 94.7 92.8 90.9 89.1 87.2 … …
3 138 138 138 138 138 129 122 116 114 111 109 107 105 103 … …
4 138 138 138 138 138 129 122 116 114 111 109 107 105 103 … …
5 117 117 117 117 117 110 103 98.5 96.5 94.7 92.8 90.9 89.1 87.2 … …
6 138 138 138 138 138 129 122 116 114 111 109 107 105 103 … …
7 138 138 138 138 138 129 122 116 114 111 109 107 105 103 … …
8 138 138 138 138 138 129 122 116 114 111 109 107 105 103 … …
9 138 138 138 138 138 129 122 116 114 111 109 107 105 103 … … ð23Þ
10 138 138 138 138 138 129 122 116 114 111 109 107 105 103 … …
11 117 117 117 117 117 110 103 98.5 96.5 94.7 92.8 90.9 89.1 87.2 … …
12 138 138 138 138 138 129 122 116 114 111 109 107 105 103 … …
13 138 138 138 138 138 129 122 116 114 111 109 107 105 103 … …
14 117 117 117 117 117 110 103 98.5 96.5 94.7 92.8 90.9 89.1 87.2 … …
15 117 117 117 117 117 110 103 98.5 96.5 94.7 92.8 90.9 89.1 87.2 … …
16 138 138 138 138 138 129 122 116 114 111 109 107 105 103 … …
17 138 138 138 138 138 129 122 116 114 111 109 107 105 103 … …
18 117 117 117 117 117 110 103 98.5 96.5 94.7 92.8 90.9 89.1 87.2 … …
19 138 138 138 138 138 129 122 116 114 111 109 107 105 103 … …
20 138 138 138 138 138 129 122 116 114 111 109 107 105 103 … …
21 138 138 138 138 138 129 122 116 114 111 109 107 105 103 … …
22 138 138 138 138 138 129 122 116 114 111 109 107 105 103 … …
23 138 138 138 138 138 129 122 116 114 111 109 107 105 103 … …
24 138 138 138 138 138 129 122 116 114 111 109 107 105 103 … …
25 117 117 117 117 117 110 103 98.5 96.5 94.7 92.8 90.9 89.1 87.2 … …
26 138 138 138 138 138 129 122 116 114 111 109 107 105 103 … …
27 138 138 138 138 138 129 122 116 114 111 109 107 105 103 … …
28 117 117 117 117 117 110 103 98.5 96.5 94.7 92.8 90.9 89.1 87.2 … …
29 138 138 138 138 138 129 122 116 114 111 109 107 105 103 … …
30 138 138 138 138 138 129 122 116 114 111 109 107 105 103 … …
31 138 138 138 138 138 129 122 116 114 111 109 107 105 103 … …
32 138 138 138 138 138 129 122 116 114 111 109 107 105 103 … …
33 138 138 138 138 138 129 122 116 114 111 109 107 105 103 … …
34 117 117 117 117 117 110 103 98.5 96.5 94.7 92.8 90.9 89.1 87.2 … …
35 138 138 138 138 138 129 122 116 114 111 109 107 105 103 … …
36 138 138 138 138 138 129 122 116 114 111 109 107 105 103 … …
37 117 117 117 117 117 110 103 98.5 96.5 94.7 92.8 90.9 89.1 87.2 … …
38 117 117 117 117 117 110 103 98.5 96.5 94.7 92.8 90.9 89.1 87.2 … …
39 138 138 138 138 138 129 122 116 114 111 109 107 105 103 … …
40 138 138 138 138 138 129 122 116 114 111 109 107 105 103 … …
41 138 138 138 138 138 129 122 116 114 111 109 107 105 103 … …
42 140 140 140 140 140 131.4 123.3 117.9 115.2 112.5 110.7 108.9 106.2 104.4 … … ð23Þ
43 138 138 138 138 138 129 122 116 114 111 109 107 105 103 … …
44 138 138 138 138 138 129 122 116 114 111 109 107 105 103 … …
45 161 161 161 159 156 150 142 135 132 130 127 … … … … …
354ASMEBPVC.II.D.M-2023
INTENTIONALLY LEFT BLANK
355ASMEBPVC.II.D.M-2023
Table 2A (Cont'd)
Section III, Division 1, Classes 1, MC, and CS; Section III, Division 3; and Section III, Division 5
Design Stress Intensity Values, S m, and Section VIII, Division 2, Class 1 Maximum Allowable
Stress Values, S, for Ferrous Materials
Alloy
Desig./ Class/ Size/
Line UNS Condition/ Thickness, Group
No. NominalComposition ProductForm Spec.No. Type/Grade No. Temper mm P-No. No.
1 18Cr–8Ni Castpipe SA–451 CPF3A J92500 … … 8 1
2 18Cr–8Ni Castings SA–351 CF8A J92600 … … 8 1
3 18Cr–8Ni Castpipe SA–451 CPF8A J92600 … … 8 1
4 18Cr–8Ni–N Forgings SA–182 F304LN S30453 … >130 8 1
5 18Cr–8Ni–N Forgings SA–965 F304LN S30453 … … 8 1
6 18Cr–8Ni–N Forgings SA–182 F304LN S30453 … ≤130 8 1
7 18Cr–8Ni–N Smls.tube SA–213 TP304LN S30453 … … 8 1
8 18Cr–8Ni–N Plate SA–240 304LN S30453 … … 8 1
9 18Cr–8Ni–N Wld.tube SA–249 TP304LN S30453 … … 8 1
10 18Cr–8Ni–N Smls.&wld.pipe SA–312 TP304LN S30453 … … 8 1
11 18Cr–8Ni–N Wld.pipe SA–358 304LN S30453 1 … 8 1
12 18Cr–8Ni–N Wld.pipe SA–358 304LN S30453 3 … 8 1
13 18Cr–8Ni–N Wld.pipe SA–358 304LN S30453 4 … 8 1
14 18Cr–8Ni–N Smls.pipe SA–376 TP304LN S30453 … … 8 1
15 18Cr–8Ni–N Fittings SA–403 304LN S30453 … … 8 1
16 18Cr–8Ni–N Wld.fittings SA–403 304LN S30453 WP–W … 8 1
17 18Cr–8Ni–N Bar SA–479 304LN S30453 … … 8 1
18 18Cr–8Ni–N Wld.tube SA–688 TP304LN S30453 … … 8 1
19 18Cr–8Ni–N Wld.tube SA–813 TP304LN S30453 … … 8 1
20 18Cr–8Ni–N Wld.tube SA–814 TP304LN S30453 … … 8 1
21 18Cr–8Ni–N Forgings SA–182 F304N S30451 … … 8 1
22 18Cr–8Ni–N Smls.tube SA–213 TP304N S30451 … … 8 1
23 18Cr–8Ni–N Plate SA–240 304N S30451 … … 8 1
24 18Cr–8Ni–N Wld.tube SA–249 TP304N S30451 … … 8 1
25 18Cr–8Ni–N Wld.pipe SA–312 TP304N S30451 … … 8 1
26 18Cr–8Ni–N Smls.pipe SA–312 TP304N S30451 … … 8 1
27 18Cr–8Ni–N Wld.pipe SA–312 TP304N S30451 … … 8 1
28 18Cr–8Ni–N Wld.pipe SA–358 304N S30451 1 … 8 1
29 18Cr–8Ni–N Wld.pipe SA–358 304N S30451 3 … 8 1
30 18Cr–8Ni–N Wld.pipe SA–358 304N S30451 4 … 8 1
31 18Cr–8Ni–N Smls.pipe SA–376 TP304N S30451 … … 8 1
32 18Cr–8Ni–N Fittings SA–403 304N S30451 … … 8 1
33 18Cr–8Ni–N Fittings SA–403 304N S30451 CR … 8 1
34 18Cr–8Ni–N Wld.fittings SA–403 304N S30451 WP–W … 8 1
35 18Cr–8Ni–N Wld.fittings SA–403 304N S30451 WP–W … 8 1
36 18Cr–8Ni–N Wld.fittings SA–403 304N S30451 WP–WX … 8 1
37 18Cr–8Ni–N Bar SA–479 304N S30451 … … 8 1
38 18Cr–8Ni–N Wld.tube SA–688 TP304N S30451 … … 8 1
39 18Cr–8Ni–N Wld.pipe SA–813 TP304N S30451 … … 8 1
40 18Cr–8Ni–N Wld.pipe SA–814 TP304N S30451 … … 8 1
41 18Cr–8Ni–N Forgings SA–965 F304N S30451 … … 8 1
ð23Þ 42 18Cr–8Ni–N Plate SA/EN10028–7 X2CrNiN18–10 … … ≤75 8 1
ð23Þ 43 18Cr–8Ni–N Plate SA/EN10028–7 X5CrNiN19–9 … … ≤75 8 1
44 18Cr–8Ni–4Si–N Bar SA–479 … S21800 … … 8 3
45 18Cr–10Ni–Cb Castings SA–351 CF8C J92710 … … 8 1
356ASMEBPVC.II.D.M-2023
Table 2A (Cont'd)
Section III, Division 1, Classes 1, MC, and CS; Section III, Division 3; and Section III, Division 5
Design Stress Intensity Values, S m, and Section VIII, Division 2, Class 1 Maximum Allowable
Stress Values, S, for Ferrous Materials
ApplicabilityandMax.
TemperatureLimits
Min. Min.
(NP=NotPermitted)
Tensile Yield External
(SPT=SupportsOnly)
Line Strength, Strength, Pressure
No. MPa MPa III VIII-2 ChartNo. Notes
1 530 240 371 NP HA–3 G7, G13
2 530 240 371 NP HA–1 G7, G13
3 530 240 371 NP HA–1 G7, G13
4 485 205 427 NP HA–1 G7
5 485 205 427 NP HA–1 G7
6 515 205 427 NP HA–1 G7
7 515 205 427 NP HA–1 G7
8 515 205 427 NP HA–1 G7
9 515 205 427 NP HA–1 G7
10 515 205 427 NP HA–1 G7
11 515 205 427 NP HA–1 G7
12 515 205 427 NP HA–1 G7
13 515 205 427 NP HA–1 G7
14 515 205 427 NP HA–1 G7
15 515 205 427 NP HA–1 G7
16 515 205 427 NP HA–1 G7
17 515 205 427 NP HA–1 G7
18 515 205 427 NP HA–1 G7
19 515 205 427 NP HA–1 G7
20 515 205 427 NP HA–1 G7
21 550 240 427 NP HA–1 G7
22 550 240 427 427 HA–1 G7
23 550 240 427 427 HA–1 G7
24 550 240 NP 427 HA–1 G7, G18
25 550 240 427 NP HA–1 G7
26 550 240 427 427 HA–1 G7
27 550 240 NP 427 HA–1 G7, G18
28 550 240 427 NP HA–1 G7
29 550 240 427 NP HA–1 G7
30 550 240 427 NP HA–1 G7
31 550 240 427 427 HA–1 G7
32 550 240 427 NP HA–1 G7
33 550 240 NP 427 HA–1 G7, G18
34 550 240 427 NP HA–1 G7
35 550 240 NP 427 HA–1 G7, G18
36 550 240 NP 427 HA–1 G7, G18
37 550 240 427 NP HA–1 G7
38 550 240 427 NP HA–1 G7
39 550 240 427 NP HA–1 G7
40 550 240 427 NP HA–1 G7
41 550 240 427 427 HA–1 G7
42 550 270 NP 427 HA–1 G7
43 550 270 NP 427 HA–1 G7
44 655 345 427 NP HA–6 …
45 485 205 427 427 HA–2 G7, G9, G13
357ASMEBPVC.II.D.M-2023
Table 2A (Cont'd)
Section III, Division 1, Classes 1, MC, and CS; Section III, Division 3; and Section III, Division 5
Design Stress Intensity Values, S m, and Section VIII, Division 2, Class 1 Maximum Allowable
Stress Values, S, for Ferrous Materials
DesignStressIntensityorMaximumAllowableStress,MPa(Multiplyby1000toObtainkPa),forMetalTemperature,°C,NotExceeding
Line
No. 40 65 100 125 150 200 250 300 325 350 375 400 425 450 475 500
1 161 161 161 159 156 150 142 135 132 130 127 … … … … …
2 161 161 161 159 156 150 142 135 132 130 127 … … … … …
3 161 161 161 159 156 150 142 135 132 130 127 … … … … …
4 138 138 138 138 138 129 122 116 114 111 109 107 105 103 … …
5 138 138 138 138 138 129 122 116 114 111 109 107 105 103 … …
6 138 138 138 138 138 129 122 116 114 111 109 107 105 103 … …
7 138 138 138 138 138 129 122 116 114 111 109 107 105 103 … …
8 138 138 138 138 138 129 122 116 114 111 109 107 105 103 … …
9 138 138 138 138 138 129 122 116 114 111 109 107 105 103 … …
10 138 138 138 138 138 129 122 116 114 111 109 107 105 103 … …
11 138 138 138 138 138 129 122 116 114 111 109 107 105 103 … …
12 138 138 138 138 138 129 122 116 114 111 109 107 105 103 … …
13 138 138 138 138 138 129 122 116 114 111 109 107 105 103 … …
14 138 138 138 138 138 129 122 116 114 111 109 107 105 103 … …
15 138 138 138 138 138 129 122 116 114 111 109 107 105 103 … …
16 138 138 138 138 138 129 122 116 114 111 109 107 105 103 … …
17 138 138 138 138 138 129 122 116 114 111 109 107 105 103 … …
18 138 138 138 138 138 129 122 116 114 111 109 107 105 103 … …
19 138 138 138 138 138 129 122 116 114 111 109 107 105 103 … …
20 138 138 138 138 138 129 122 116 114 111 109 107 105 103 … …
21 161 161 160 159 155 141 132 125 122 120 118 116 115 113 … …
22 161 161 160 159 155 141 132 125 122 120 118 116 115 113 … …
23 161 161 160 159 155 141 132 125 122 120 118 116 115 113 … …
24 137 137 136 135 132 120 112 106 104 102 100 99.2 97.3 95.5 … …
25 161 161 160 159 155 141 132 125 122 120 118 116 115 113 … …
26 161 161 160 159 155 141 132 125 122 120 118 116 115 113 … …
27 137 137 136 135 132 120 112 106 104 102 100 99.2 97.3 95.5 … …
28 161 161 160 159 155 141 132 125 122 120 118 116 115 113 … …
29 161 161 160 159 155 141 132 125 122 120 118 116 115 113 … …
30 161 161 160 159 155 141 132 125 122 120 118 116 115 113 … …
31 161 161 160 159 155 141 132 125 122 120 118 116 115 113 … …
32 161 161 160 159 155 141 132 125 122 120 118 116 115 113 … …
33 137 137 136 135 132 120 112 106 104 102 100 99.2 97.3 95.5 … …
34 161 161 160 159 155 141 132 125 122 120 118 116 115 113 … …
35 137 137 136 135 132 120 112 106 104 102 100 99.2 97.3 95.5 … …
36 137 137 136 135 132 120 112 106 104 102 100 99.2 97.3 95.5 … …
37 161 161 160 159 155 141 132 125 122 120 118 116 115 113 … …
38 161 161 160 159 155 141 132 125 122 120 118 116 115 113 … …
39 161 161 160 159 155 141 132 125 122 120 118 116 115 113 … …
40 161 161 160 159 155 141 132 125 122 120 118 116 115 113 … …
41 161 161 160 159 155 141 132 125 122 120 118 116 115 113 … …
42 180 178 172 167 163 157 154 151 148 145 142 140 137 134 … … ð23Þ
43 180 180 180 178 174 158 148 140 137 135 132 131 129 126 … … ð23Þ
44 219 198 175 162 152 138 128 123 121 119 118 116 116 115 … …
45 138 138 138 138 138 134 129 127 127 126 126 126 126 126 … …
358ASMEBPVC.II.D.M-2023
INTENTIONALLY LEFT BLANK
359ASMEBPVC.II.D.M-2023
Table 2A (Cont'd)
Section III, Division 1, Classes 1, MC, and CS; Section III, Division 3; and Section III, Division 5
Design Stress Intensity Values, S m, and Section VIII, Division 2, Class 1 Maximum Allowable
Stress Values, S, for Ferrous Materials
Alloy
Desig./ Class/ Size/
Line UNS Condition/ Thickness, Group
No. NominalComposition ProductForm Spec.No. Type/Grade No. Temper mm P-No. No.
1 18Cr–10Ni–Cb Castpipe SA–451 CPF8C J92710 … … 8 1
2 18Cr–10Ni–Cb Forgings SA–182 F347 S34700 … >130 8 1
3 18Cr–10Ni–Cb Forgings SA–965 F347 S34700 … … 8 1
4 18Cr–10Ni–Cb Forgings SA–182 F347H S34709 … >130 8 1
5 18Cr–10Ni–Cb Forgings SA–965 F347H S34709 … … 8 1
6 18Cr–10Ni–Cb Forgings SA–182 F348 S34800 … >130 8 1
7 18Cr–10Ni–Cb Forgings SA–182 F348H S34809 … >130 8 1
8 18Cr–10Ni–Cb Forgings SA–182 F347 S34700 … ≤130 8 1
9 18Cr–10Ni–Cb Smls.tube SA–213 TP347 S34700 … … 8 1
10 18Cr–10Ni–Cb Plate SA–240 347 S34700 … … 8 1
11 18Cr–10Ni–Cb Wld.tube SA–249 TP347 S34700 … … 8 1
12 18Cr–10Ni–Cb Wld.tube SA–249 TP347 S34700 … … 8 1
13 18Cr–10Ni–Cb Wld.pipe SA–312 TP347 S34700 … … 8 1
14 18Cr–10Ni–Cb Smls.pipe SA–312 TP347 S34700 … … 8 1
15 18Cr–10Ni–Cb Wld.pipe SA–312 TP347 S34700 … … 8 1
16 18Cr–10Ni–Cb Wld.pipe SA–358 347 S34700 1 … 8 1
17 18Cr–10Ni–Cb Wld.pipe SA–358 347 S34700 3 … 8 1
18 18Cr–10Ni–Cb Wld.pipe SA–358 347 S34700 4 … 8 1
19 18Cr–10Ni–Cb Smls.pipe SA–376 TP347 S34700 … … 8 1
20 18Cr–10Ni–Cb Fittings SA–403 347 S34700 … … 8 1
21 18Cr–10Ni–Cb Fittings SA–403 347 S34700 CR … 8 1
22 18Cr–10Ni–Cb Fittings SA–403 347 S34700 WP–S … 8 1
23 18Cr–10Ni–Cb Wld.fittings SA–403 347 S34700 WP–W … 8 1
24 18Cr–10Ni–Cb Wld.fittings SA–403 347 S34700 WP–W … 8 1
25 18Cr–10Ni–Cb Wld.fittings SA–403 347 S34700 WP–WX … 8 1
26 18Cr–10Ni–Cb Bar SA–479 347 S34700 … … 8 1
27 18Cr–10Ni–Cb Wld.pipe SA–813 TP347 S34700 … … 8 1
28 18Cr–10Ni–Cb Wld.pipe SA–814 TP347 S34700 … … 8 1
29 18Cr–10Ni–Cb Forgings SA–182 F347H S34709 … ≤130 8 1
30 18Cr–10Ni–Cb Smls.tube SA–213 TP347H S34709 … … 8 1
31 18Cr–10Ni–Cb Plate SA–240 347H S34709 … … 8 1
32 18Cr–10Ni–Cb Wld.tube SA–249 TP347H S34709 … … 8 1
33 18Cr–10Ni–Cb Wld.tube SA–249 TP347H S34709 … … 8 1
34 18Cr–10Ni–Cb Wld.pipe SA–312 TP347H S34709 … … 8 1
35 18Cr–10Ni–Cb Smls.pipe SA–312 TP347H S34709 … … 8 1
36 18Cr–10Ni–Cb Wld.pipe SA–312 TP347H S34709 … … 8 1
37 18Cr–10Ni–Cb Smls.pipe SA–376 TP347H S34709 … … 8 1
38 18Cr–10Ni–Cb Fittings SA–403 347H S34709 … … 8 1
39 18Cr–10Ni–Cb Fittings SA–403 347H S34709 CR … 8 1
40 18Cr–10Ni–Cb Fittings SA–403 347H S34709 WP–S … 8 1
41 18Cr–10Ni–Cb Wld.fittings SA–403 347H S34709 WP–W … 8 1
42 18Cr–10Ni–Cb Wld.fittings SA–403 347H S34709 WP–W … 8 1
43 18Cr–10Ni–Cb Wld.fittings SA–403 347H S34709 WP–WX … 8 1
44 18Cr–10Ni–Cb Bar SA–479 347H S34709 … … 8 1
45 18Cr–10Ni–Cb Wld.pipe SA–813 TP347H S34709 … … 8 1
360ASMEBPVC.II.D.M-2023
Table 2A (Cont'd)
Section III, Division 1, Classes 1, MC, and CS; Section III, Division 3; and Section III, Division 5
Design Stress Intensity Values, S m, and Section VIII, Division 2, Class 1 Maximum Allowable
Stress Values, S, for Ferrous Materials
ApplicabilityandMax.
TemperatureLimits
Min. Min.
(NP=NotPermitted)
Tensile Yield External
(SPT=SupportsOnly)
Line Strength, Strength, Pressure
No. MPa MPa III VIII-2 ChartNo. Notes
1 485 205 427 NP HA–2 G7, G13
2 485 205 427 427 HA–2 G7, G9
3 485 205 427 427 HA–2 G7, G9
4 485 205 427 427 HA–2 G7
5 485 205 427 427 HA–2 G7, G9
6 485 205 NP 427 HA–2 G7, G9
7 485 205 NP 427 HA–2 G7
8 515 205 427 427 HA–2 G7, G9
9 515 205 427 427 HA–2 G7, G9
10 515 205 427 427 HA–2 G7, G9
11 515 205 427 NP HA–2 G7
12 515 205 NP 427 HA–2 G7, G9, G18
13 515 205 427 NP HA–2 G7
14 515 205 427 427 HA–2 G7, G9
15 515 205 NP 427 HA–2 G7, G9, G18
16 515 205 427 NP HA–2 G7
17 515 205 427 NP HA–2 G7
18 515 205 427 NP HA–2 G7
19 515 205 427 427 HA–2 G7, G9
20 515 205 427 NP HA–2 G7
21 515 205 NP 427 HA–2 G7, G18
22 515 205 NP 427 HA–2 G7
23 515 205 427 NP HA–2 G7
24 515 205 NP 427 HA–2 G7, G18
25 515 205 NP 427 HA–2 G7, G18
26 515 205 427 NP HA–2 G7
27 515 205 427 NP HA–2 G7
28 515 205 427 NP HA–2 G7
29 515 205 427 427 HA–2 G7
30 515 205 427 427 HA–2 G7
31 515 205 427 427 HA–2 G7
32 515 205 427 NP HA–2 G7
33 515 205 NP 427 HA–2 G7, G18
34 515 205 427 NP HA–2 G7
35 515 205 427 427 HA–2 G7
36 515 205 NP 427 HA–2 G7, G18
37 515 205 427 427 HA–2 G7
38 515 205 427 NP HA–2 G7
39 515 205 NP 427 HA–2 G7, G14
40 515 205 NP 427 HA–2 G7
41 515 205 427 NP HA–2 G7
42 515 205 NP 427 HA–2 G7, G18
43 515 205 NP 427 HA–2 G7, G18
44 515 205 427 NP HA–2 G7
45 515 205 427 NP HA–2 G7
361ASMEBPVC.II.D.M-2023
Table 2A (Cont'd)
Section III, Division 1, Classes 1, MC, and CS; Section III, Division 3; and Section III, Division 5
Design Stress Intensity Values, S m, and Section VIII, Division 2, Class 1 Maximum Allowable
Stress Values, S, for Ferrous Materials
DesignStressIntensityorMaximumAllowableStress,MPa(Multiplyby1000toObtainkPa),forMetalTemperature,°C,NotExceeding
Line
No. 40 65 100 125 150 200 250 300 325 350 375 400 425 450 475 500
1 138 138 138 138 138 134 129 127 127 126 126 126 126 126 … …
2 138 138 138 138 138 134 129 127 127 126 126 126 126 126 … …
3 138 138 138 138 138 134 129 127 127 126 126 126 126 126 … …
4 138 138 138 138 138 134 129 127 127 126 126 126 126 126 … …
5 138 138 138 138 138 134 129 127 127 126 126 126 126 126 … …
6 138 138 138 138 138 134 129 127 127 126 126 126 126 126 … …
7 138 138 138 138 138 134 129 127 127 126 126 126 126 126 … …
8 138 138 138 138 138 138 138 135 132 130 129 128 126 125 … …
9 138 138 138 138 138 138 138 135 132 130 129 128 126 125 … …
10 138 138 138 138 138 138 138 135 132 130 129 128 126 125 … …
11 138 138 138 138 138 138 138 135 132 130 129 128 126 125 … …
12 117 117 117 117 117 117 117 115 112 111 109 108 108 107 … …
13 138 138 138 138 138 138 138 135 132 130 129 128 126 125 … …
14 138 138 138 138 138 138 138 135 132 130 129 128 126 125 … …
15 117 117 117 117 117 117 117 115 112 111 109 108 108 107 … …
16 138 138 138 138 138 138 138 135 132 130 129 128 126 125 … …
17 138 138 138 138 138 138 138 135 132 130 129 128 126 125 … …
18 138 138 138 138 138 138 138 135 132 130 129 128 126 125 … …
19 138 138 138 138 138 138 138 135 132 130 129 128 126 125 … …
20 138 138 138 138 138 138 138 135 132 130 129 128 126 125 … …
21 117 117 117 117 117 117 117 115 112 111 109 108 108 107 … …
22 138 138 138 138 138 138 138 135 132 130 129 128 126 125 … …
23 138 138 138 138 138 138 138 135 132 130 129 128 126 125 … …
24 117 117 117 117 117 117 117 115 112 111 109 108 108 107 … …
25 117 117 117 117 117 117 117 115 112 111 109 108 108 107 … …
26 138 138 138 138 138 138 138 135 132 130 129 128 126 125 … …
27 138 138 138 138 138 138 138 135 132 130 129 128 126 125 … …
28 138 138 138 138 138 138 138 135 132 130 129 128 126 125 … …
29 138 138 138 138 138 138 138 135 132 130 129 128 126 125 … …
30 138 138 138 138 138 138 138 135 132 130 129 128 126 125 … …
31 138 138 138 138 138 138 138 135 132 130 129 128 126 125 … …
32 138 138 138 138 138 138 138 135 132 130 129 128 126 125 … …
33 117 117 117 117 117 117 117 115 112 111 109 108 108 107 … …
34 138 138 138 138 138 138 138 135 132 130 129 128 126 125 … …
35 138 138 138 138 138 138 138 135 132 130 129 128 126 125 … …
36 117 117 117 117 117 117 117 115 112 111 109 108 108 107 … …
37 138 138 138 138 138 138 138 135 132 130 129 128 126 125 … …
38 138 138 138 138 138 138 138 135 132 130 129 128 126 125 … …
39 117 117 117 117 117 117 117 115 112 111 109 108 108 107 … …
40 138 138 138 138 138 138 138 135 132 130 129 128 126 125 … …
41 138 138 138 138 138 138 138 135 132 130 129 128 126 125 … …
42 117 117 117 117 117 117 117 115 112 111 109 108 108 107 … …
43 117 117 117 117 117 117 117 115 112 111 109 108 108 107 … …
44 138 138 138 138 138 138 138 135 132 130 129 128 126 125 … …
45 138 138 138 138 138 138 138 135 132 130 129 128 126 125 … …
362ASMEBPVC.II.D.M-2023
INTENTIONALLY LEFT BLANK
363ASMEBPVC.II.D.M-2023
Table 2A (Cont'd)
Section III, Division 1, Classes 1, MC, and CS; Section III, Division 3; and Section III, Division 5
Design Stress Intensity Values, S m, and Section VIII, Division 2, Class 1 Maximum Allowable
Stress Values, S, for Ferrous Materials
Alloy
Desig./ Class/ Size/
Line UNS Condition/ Thickness, Group
No. NominalComposition ProductForm Spec.No. Type/Grade No. Temper mm P-No. No.
1 18Cr–10Ni–Cb Wld.pipe SA–814 TP347H S34709 … … 8 1
2 18Cr–10Ni–Cb Forgings SA–182 F348 S34800 … ≤130 8 1
3 18Cr–10Ni–Cb Smls.tube SA–213 TP348 S34800 … … 8 1
4 18Cr–10Ni–Cb Plate SA–240 348 S34800 … … 8 1
5 18Cr–10Ni–Cb Wld.tube SA–249 TP348 S34800 … … 8 1
6 18Cr–10Ni–Cb Wld.tube SA–249 TP348 S34800 … … 8 1
7 18Cr–10Ni–Cb Wld.pipe SA–312 TP348 S34800 … … 8 1
8 18Cr–10Ni–Cb Smls.pipe SA–312 TP348 S34800 … … 8 1
9 18Cr–10Ni–Cb Wld.pipe SA–312 TP348 S34800 … … 8 1
10 18Cr–10Ni–Cb Wld.pipe SA–358 348 S34800 1 … 8 1
11 18Cr–10Ni–Cb Wld.pipe SA–358 348 S34800 3 … 8 1
12 18Cr–10Ni–Cb Wld.pipe SA–358 348 S34800 4 … 8 1
13 18Cr–10Ni–Cb Smls.pipe SA–376 TP348 S34800 … … 8 1
14 18Cr–10Ni–Cb Fittings SA–403 348 S34800 … … 8 1
15 18Cr–10Ni–Cb Fittings SA–403 348 S34800 CR … 8 1
16 18Cr–10Ni–Cb Fittings SA–403 348 S34800 WP–S … 8 1
17 18Cr–10Ni–Cb Wld.fittings SA–403 348 S34800 WP–W … 8 1
18 18Cr–10Ni–Cb Wld.fittings SA–403 348 S34800 WP–W … 8 1
19 18Cr–10Ni–Cb Wld.fittings SA–403 348 S34800 WP–WX … 8 1
20 18Cr–10Ni–Cb Bar SA–479 348 S34800 … … 8 1
21 18Cr–10Ni–Cb Wld.pipe SA–813 TP348 S34800 … … 8 1
22 18Cr–10Ni–Cb Wld.pipe SA–814 TP348 S34800 … … 8 1
23 18Cr–10Ni–Cb Forgings SA–182 F348H S34809 … ≤130 8 1
24 18Cr–10Ni–Cb Smls.tube SA–213 TP348H S34809 … … 8 1
25 18Cr–10Ni–Cb Plate SA–240 348H S34809 … … 8 1
26 18Cr–10Ni–Cb Wld.tube SA–249 TP348H S34809 … … 8 1
27 18Cr–10Ni–Cb Wld.tube SA–249 TP348H S34809 … … 8 1
28 18Cr–10Ni–Cb Wld.pipe SA–312 TP348H S34809 … … 8 1
29 18Cr–10Ni–Cb Smls.pipe SA–312 TP348H S34809 … … 8 1
30 18Cr–10Ni–Cb Wld.pipe SA–312 TP348H S34809 … … 8 1
31 18Cr–10Ni–Cb Fittings SA–403 348H S34809 … … 8 1
32 18Cr–10Ni–Cb Fittings SA–403 348H S34809 CR … 8 1
33 18Cr–10Ni–Cb Fittings SA–403 348H S34809 WP–S … 8 1
34 18Cr–10Ni–Cb Wld.fittings SA–403 348H S34809 WP–W … 8 1
35 18Cr–10Ni–Cb Wld.fittings SA–403 348H S34809 WP–W … 8 1
36 18Cr–10Ni–Cb Wld.fittings SA–403 348H S34809 WP–WX … 8 1
37 18Cr–10Ni–Cb Bar SA–479 348H S34809 … … 8 1
38 18Cr–10Ni–Cb Wld.pipe SA–813 TP348H S34809 … … 8 1
39 18Cr–10Ni–Cb Wld.pipe SA–814 TP348H S34809 … … 8 1
40 18Cr–10Ni–Cb Bar SA/JISG4303 SUS347 … … … 8 1
41 18Cr–10Ni–Ti Smls.pipe SA–312 TP321 S32100 … >9.5 8 1
42 18Cr–10Ni–Ti Smls.pipe SA–376 TP321 S32100 … >9.5 8 1
43 18Cr–10Ni–Ti Smls.pipe SA–312 TP321H S32109 … >9.5 8 1
44 18Cr–10Ni–Ti Smls.pipe SA–376 TP321H S32109 … >9.5 8 1
45 18Cr–10Ni–Ti Forgings SA–182 F321 S32100 … >130 8 1
364ASMEBPVC.II.D.M-2023
Table 2A (Cont'd)
Section III, Division 1, Classes 1, MC, and CS; Section III, Division 3; and Section III, Division 5
Design Stress Intensity Values, S m, and Section VIII, Division 2, Class 1 Maximum Allowable
Stress Values, S, for Ferrous Materials
ApplicabilityandMax.
TemperatureLimits
Min. Min.
(NP=NotPermitted)
Tensile Yield External
(SPT=SupportsOnly)
Line Strength, Strength, Pressure
No. MPa MPa III VIII-2 ChartNo. Notes
1 515 205 427 NP HA–2 G7
2 515 205 427 427 HA–2 G7, G9
3 515 205 427 427 HA–2 G7, G9
4 515 205 427 427 HA–2 G7, G9
5 515 205 427 NP HA–2 G7
6 515 205 NP 427 HA–2 G7, G9, G18
7 515 205 427 NP HA–2 G7
8 515 205 427 427 HA–2 G7, G9
9 515 205 NP 427 HA–2 G7, G9, G18
10 515 205 427 NP HA–2 G7
11 515 205 427 NP HA–2 G7
12 515 205 427 NP HA–2 G7
