Repository: Kosta19610112/ASME

File: PDF/output_text_full.txt (part 60 of 73)
ASME BPVC.II.D.M-2023
7 >127O.D. 586 205 …
8 ≤127O.D. 586 205 …
9 ≤127O.D. 586 240 …
10 … 585 220 …
11 … 585 220 …
12 … 585 220 …
13 … 585 220 …
14 … 585 220 …
15 >19 585 205 …
16 >19 585 205 …
17 … 620 240 …
18 ≤19 620 240 …
19 ≤19 620 240 …
20 … 620 240 …
21 … 620 240 …
22 … 620 240 …
23 … 550 240 …
24 … 550 240 …
25 … 550 240 …
26 … 550 240 …
27 … 550 240 …
28 … 550 240 …
29 … 585 275 …
30 … 550 240 …
31 … 550 240 …
32 … 550 240 …
33 … 550 240 …
34 … 505 215 …
35 … 505 215 …
36 … 650 275 …
37 … 650 275 …
38 … 650 275 …
39 … 650 275 …
40 … 650 275 …
41 … 650 275 …
42 … 650 275 …
43 … 621 276 …
44 … 621 276 …
45 … 621 276 …
1067ASMEBPVC.II.D.M-2023
Table Y-1 (Cont'd)
Yield Strength Values, S y, for Ferrous and Nonferrous Materials
YieldStrength,MPa(Multiplyby1000toObtainkPa),forMetalTemperature,°C,NotExceeding
Line
No. 40 65 100 125 150 175 200 225 250 275
NonferrousMaterials(Cont'd)
1 172 163 155 151 147 144 141 139 138 137
2 241 227 217 211 205 201 198 195 193 192
3 241 227 217 211 205 201 198 195 193 192
4 241 227 217 211 205 201 198 195 193 192
5 241 227 217 211 205 201 198 195 193 192
6 276 262 247 240 235 230 226 223 221 219
7 207 195 187 181 176 172 169 167 165 164
8 207 195 187 181 176 172 169 167 165 164
9 241 228 218 211 206 201 197 195 193 191
10 221 208 201 196 191 186 182 177 173 168
11 221 208 201 196 191 186 182 177 173 168
12 221 208 201 196 191 186 182 177 173 168
13 221 208 201 196 191 186 182 177 173 168
14 221 208 201 196 191 186 182 177 173 168
15 207 193 182 175 167 161 155 150 145 141
16 207 193 182 175 167 161 155 150 145 141
17 241 226 213 203 195 188 181 175 169 165
18 241 226 213 203 195 188 181 175 169 165
19 241 226 213 203 195 188 181 175 169 165
20 241 226 213 203 195 188 181 175 169 165
21 241 226 213 203 195 188 181 175 169 165
22 241 226 213 203 195 188 181 175 169 165
23 241 221 212 208 204 200 196 193 189 186
24 241 221 212 208 204 200 196 193 189 186
25 241 221 212 208 204 200 196 193 189 186
26 241 221 212 208 204 200 196 193 189 186
27 241 221 212 208 204 200 196 193 189 186
28 241 221 212 208 204 200 196 193 189 186
29 276 253 243 237 233 228 225 221 217 213
30 241 222 211 204 198 193 188 183 178 173
31 241 222 211 204 198 193 188 183 178 173
32 241 225 212 203 195 189 182 176 170 166
33 241 225 212 203 195 189 182 176 170 166
34 214 203 194 188 182 177 172 166 162 157
35 214 203 194 188 182 177 172 166 162 157
36 276 250 224 212 204 197 190 184 180 176
37 276 250 224 212 204 197 190 184 180 176
38 276 250 224 212 204 197 190 184 180 176
39 276 250 224 212 204 197 190 184 180 176
40 276 250 224 212 204 197 190 184 180 176
41 276 250 224 212 204 197 190 184 180 176
42 276 250 224 212 204 197 190 184 180 176
43 276 258 242 232 223 215 207 200 195 189
44 276 258 242 232 223 215 207 200 195 189
45 276 258 242 232 223 215 207 200 195 189
1068ASMEBPVC.II.D.M-2023
Table Y-1 (Cont'd)
Yield Strength Values, S y, for Ferrous and Nonferrous Materials
YieldStrength,MPa(Multiplyby1000toObtainkPa),forMetalTemperature,°C,NotExceeding
Line
No. 300 325 350 375 400 425 450 475 500 525
NonferrousMaterials(Cont'd)
1 136 136 136 136 136 136 135 135 135 134
2 191 190 190 190 190 190 190 190 189 188
3 191 190 190 190 190 190 190 190 189 188
4 191 190 190 190 190 190 190 190 189 188
5 191 190 190 190 190 190 190 190 189 188
6 218 217 217 217 217 217 217 … … …
7 163 163 163 163 163 163 163 162 162 161
8 163 163 163 163 163 163 163 162 162 161
9 190 190 190 190 190 190 190 189 189 188
10 164 160 157 155 153 152 151 151 151 151
11 164 160 157 155 153 152 151 151 151 151
12 164 160 157 155 153 152 151 151 151 151
13 164 160 157 155 153 152 151 151 151 151
14 164 160 157 155 153 152 151 151 151 151
15 138 135 132 129 127 124 122 120 118 116
16 138 135 132 129 127 124 122 120 118 116
17 161 157 154 151 147 145 142 140 137 135
18 161 157 154 151 147 145 142 140 137 135
19 161 157 154 151 147 145 142 140 137 135
20 161 157 154 151 147 145 142 140 137 135
21 161 157 154 151 147 145 142 140 137 135
22 161 157 154 151 147 145 142 140 137 135
23 184 182 180 179 178 174 170 … … …
24 184 182 180 179 178 174 170 … … …
25 184 182 180 179 178 174 170 … … …
26 184 182 180 179 178 174 170 … … …
27 184 182 180 179 178 174 170 … … …
28 184 182 180 179 178 174 170 … … …
29 210 208 207 205 203 199 195 … … …
30 169 164 160 156 153 150 149 147 146 144
31 169 164 160 156 153 150 149 147 146 144
32 161 157 153 150 147 144 142 140 139 138
33 161 157 153 150 147 144 142 140 139 138
34 152 148 144 139 136 132 129 126 123 120
35 152 148 144 139 136 132 129 126 123 120
36 173 169 165 162 160 157 155 153 152 …
37 173 169 165 162 160 157 155 153 152 …
38 173 169 165 162 160 157 155 153 152 …
39 173 169 165 162 160 157 155 153 152 …
40 173 169 165 162 160 157 155 153 152 …
41 173 169 165 162 160 157 155 153 152 …
42 173 169 165 162 160 157 155 153 152 …
43 185 181 178 176 174 172 171 170 170 169
44 185 181 178 176 174 172 171 170 170 169
45 185 181 178 176 174 172 171 170 170 169
1069ASMEBPVC.II.D.M-2023
Table Y-1 (Cont'd)
Yield Strength Values, S y, for Ferrous and Nonferrous Materials
YieldStrength,MPa(Multiplyby1000toObtainkPa),forMetalTemperature,°C,NotExceeding
Line
No. 550 575 600 625 650 675 700 725 750 775 800 825 850 875 900
NonferrousMaterials(Cont'd)
1 … … … … … … … … … … … … … … …
2 … … … … … … … … … … … … … … …
3 … … … … … … … … … … … … … … …
4 … … … … … … … … … … … … … … …
5 … … … … … … … … … … … … … … …
6 … … … … … … … … … … … … … … …
7 … … … … … … … … … … … … … … …
8 … … … … … … … … … … … … … … …
9 … … … … … … … … … … … … … … …
10 … … … … … … … … … … … … … … …
11 … … … … … … … … … … … … … … …
12 … … … … … … … … … … … … … … …
13 … … … … … … … … … … … … … … …
14 … … … … … … … … … … … … … … …
15 … … … … … … … … … … … … … … …
16 … … … … … … … … … … … … … … …
17 … … … … … … … … … … … … … … …
18 … … … … … … … … … … … … … … …
19 … … … … … … … … … … … … … … …
20 … … … … … … … … … … … … … … …
21 … … … … … … … … … … … … … … …
22 … … … … … … … … … … … … … … …
23 … … … … … … … … … … … … … … …
24 … … … … … … … … … … … … … … …
25 … … … … … … … … … … … … … … …
26 … … … … … … … … … … … … … … …
27 … … … … … … … … … … … … … … …
28 … … … … … … … … … … … … … … …
29 … … … … … … … … … … … … … … …
30 … … … … … … … … … … … … … … …
31 … … … … … … … … … … … … … … …
32 … … … … … … … … … … … … … … …
33 … … … … … … … … … … … … … … …
34 … … … … … … … … … … … … … … …
35 … … … … … … … … … … … … … … …
36 … … … … … … … … … … … … … … …
37 … … … … … … … … … … … … … … …
38 … … … … … … … … … … … … … … …
39 … … … … … … … … … … … … … … …
40 … … … … … … … … … … … … … … …
41 … … … … … … … … … … … … … … …
42 … … … … … … … … … … … … … … …
43 … … … … … … … … … … … … … … …
44 … … … … … … … … … … … … … … …
45 … … … … … … … … … … … … … … …
1070ASMEBPVC.II.D.M-2023
INTENTIONALLY LEFT BLANK
1071ASMEBPVC.II.D.M-2023
Table Y-1 (Cont'd)
Yield Strength Values, S y, for Ferrous and Nonferrous Materials
Alloy
Line Desig./UNS Class/Condition/
No. NominalComposition ProductForm Spec.No. Type/Grade No. Temper
NonferrousMaterials(Cont'd)
1 37Ni–33Fe–25Cr Bar,rod SB–408 … N08120 Solutionann.
2 37Ni–33Fe–25Cr Plate,sheet,strip SB–409 … N08120 Solutionann.
3 37Ni–33Fe–25Cr Wld.pipe SB–514 … N08120 Solutionann.
4 37Ni–33Fe–25Cr Wld.tube SB–515 … N08120 Solutionann.
5 37Ni–33Fe–25Cr Forgings SB–564 … N08120 Solutionann.
6 26Ni–43Fe–22Cr–5Mo Wld.pipe SB–619 … N08320 Solutionann.
7 26Ni–43Fe–22Cr–5Mo Plate,sheet,strip SB–620 … N08320 Solutionann.
8 26Ni–43Fe–22Cr–5Mo Rod SB–621 … N08320 Solutionann.
9 26Ni–43Fe–22Cr–5Mo Smls.pipe&tube SB–622 … N08320 Solutionann.
10 26Ni–43Fe–22Cr–5Mo Wld.tube SB–626 … N08320 Solutionann.
11 35Ni–19Cr–11/Si Bar SB–511 … N08330 …
4
12 35Ni–19Cr–11/Si Pipe SB–535 … N08330 …
4
13 35Ni–19Cr–11/Si Plate SB–536 … N08330 …
4
14 35Ni–19Cr–11/Si Smls.&wld.fittings SB–366 … N08330 Annealed
4
15 35Ni–19Cr–11/Si Smls.&wld.pipe SB–535 … N08330 Annealed
4
16 35Ni–19Cr–11/Si Plate,sheet,strip SB–536 … N08330 Annealed
4
17 35Ni–19Cr–11/Si Wld.pipe SB–710 … N08330 Annealed
4
18 35Ni–23Cr–7.5Mo–N Plate,sheet,strip SB–625 … N08354 Solutionann.
19 35Ni–23Cr–7.5Mo–N Bar,wire SB–649 … N08354 Solutionann.
20 35Ni–23Cr–7.5Mo–N Wld.pipe SB–673 … N08354 Solutionann.
21 35Ni–23Cr–7.5Mo–N Wld.tube SB–674 … N08354 Solutionann.
22 35Ni–23Cr–7.5Mo–N Smls.pipe&tube SB–677 … N08354 Solutionann.
23 46Fe–24Ni–21Cr–6Mo–N Forgings SB–462 … N08367 Solutionann.
24 46Fe–24Ni–21Cr–6Mo–N Forgings SB–564 … N08367 Solutionann.
25 46Fe–24Ni–21Cr–6Mo–N Wld.pipe SB–675 … N08367 Solutionann.
26 46Fe–24Ni–21Cr–6Mo–N Wld.tube SB–676 … N08367 Solutionann.
27 46Fe–24Ni–21Cr–6Mo–N Plate,sheet,strip SB–688 … N08367 Solutionann.
28 46Fe–24Ni–21Cr–6Mo–N Smls.pipe&tube SB–690 … N08367 Solutionann.
29 46Fe–24Ni–21Cr–6Mo–N Bar,rod,wire SB–691 … N08367 Solutionann.
30 46Fe–24Ni–21Cr–6Mo–N Wld.pipe SB–804 … N08367 Solutionann.
31 46Fe–24Ni–21Cr–6Mo–N Wld.pipe SB–675 … N08367 Solutionann.
32 46Fe–24Ni–21Cr–6Mo–N Wld.tube SB–676 … N08367 Solutionann.
33 46Fe–24Ni–21Cr–6Mo–N Plate,sheet,strip SB–688 … N08367 Solutionann.
34 46Fe–24Ni–21Cr–6Mo–N Smls.pipe&tube SB–690 … N08367 Solutionann.
35 46Fe–24Ni–21Cr–6Mo–N Wld.pipe SB–804 … N08367 Solutionann.
36 46Fe–24Ni–21Cr–6Mo–N Castings SA–351 CN3MN J94651 Solutionann.
37 25Ni–47Fe–21Cr–5Mo Plate,sheet,strip SB–599 … N08700 Solutionann.
38 25Ni–47Fe–21Cr–5Mo Bar,wire SB–672 … N08700 Solutionann.
39 32Ni–45Fe–20Cr–Cb Castings SA–351 CT15C … Ascast
40 33Ni–42Fe–21Cr Smls.tube SB–163 … N08800 Annealed
41 33Ni–42Fe–21Cr Smls.&wld.fittings SB–366 … N08800 Annealed
42 33Ni–42Fe–21Cr Smls.pipe&tube SB–407 … N08800 Annealed
43 33Ni–42Fe–21Cr Bar SB–408 … N08800 Annealed
44 33Ni–42Fe–21Cr Plate SB–409 … N08800 Annealed
45 33Ni–42Fe–21Cr Wld.pipe SB–514 … N08800 Annealed
1072ASMEBPVC.II.D.M-2023
Table Y-1 (Cont'd)
Yield Strength Values, S y, for Ferrous and Nonferrous Materials
Min. Min.
Tensile Yield
Line Size/Thickness, Strength, Strength,
No. mm MPa MPa Notes
NonferrousMaterials(Cont'd)
1 … 621 276 …
2 … 621 276 …
3 … 621 276 …
4 … 621 276 …
5 … 621 276 …
6 … 515 195 …
7 … 515 195 …
8 … 515 195 …
9 … 515 195 …
10 … 515 195 …
11 … 485 205 …
12 … 485 205 …
13 … 485 205 …
14 … 485 205 …
15 … 485 205 …
16 … 485 205 …
17 … 485 205 …
18 … 640 295 …
19 … 640 295 …
20 … 640 295 …
21 … 640 295 …
22 … 640 295 …
23 … 655 310 …
24 … 655 310 …
25 >5 655 310 …
26 >5 655 310 …
27 >5 655 310 …
28 >5 655 310 …
29 … 655 310 …
30 >5 655 310 …
31 ≤5 690 310 …
32 ≤5 690 310 …
33 ≤5 690 310 …
34 ≤5 690 310 …
35 ≤5 690 310 …
36 … 550 260 …
37 … 550 240 …
38 … 550 240 …
39 … 435 170 …
40 … 515 205 …
41 … 515 205 …
42 … 515 205 …
43 … 515 205 …
44 … 515 205 …
45 … 515 205 …
1073ASMEBPVC.II.D.M-2023
Table Y-1 (Cont'd)
Yield Strength Values, S y, for Ferrous and Nonferrous Materials
YieldStrength,MPa(Multiplyby1000toObtainkPa),forMetalTemperature,°C,NotExceeding
Line
No. 40 65 100 125 150 175 200 225 250 275
NonferrousMaterials(Cont'd)
1 276 258 242 232 223 215 207 200 195 189
2 276 258 242 232 223 215 207 200 195 189
3 276 258 242 232 223 215 207 200 195 189
4 276 258 242 232 223 215 207 200 195 189
5 276 258 242 232 223 215 207 200 195 189
6 193 184 177 173 169 164 160 156 152 148
7 193 184 177 173 169 164 160 156 152 148
8 193 184 177 173 169 164 160 156 152 148
9 193 184 177 173 169 164 160 156 152 148
10 193 184 177 173 169 164 160 156 152 148
11 207 191 181 175 170 165 161 157 153 150
12 207 191 181 175 170 165 161 157 153 150
13 207 191 181 175 170 165 161 157 153 150
14 207 191 181 175 170 165 161 157 153 150
15 207 191 181 175 170 165 161 157 153 150
16 207 191 181 175 170 165 161 157 153 150
17 207 191 181 175 170 165 161 157 153 150
18 295 267 249 237 228 … 213 … 204 …
19 295 267 249 237 228 … 213 … 204 …
20 295 267 249 237 228 … 213 … 204 …
21 295 267 249 237 228 … 213 … 204 …
22 295 267 249 237 228 … 213 … 204 …
23 310 285 268 256 246 236 228 221 215 209
24 310 285 268 256 246 236 228 221 215 209
25 310 285 268 256 246 236 228 221 215 209
26 310 285 268 256 246 236 228 221 215 209
27 310 285 268 256 246 236 228 221 215 209
28 310 285 268 256 246 236 228 221 215 209
29 310 285 268 256 246 236 228 221 215 209
30 310 285 268 256 246 236 228 221 215 209
31 310 285 268 256 246 236 228 221 215 209
32 310 285 268 256 246 236 228 221 215 209
33 310 285 268 256 246 236 228 221 215 209
34 310 285 268 256 246 236 228 221 215 209
35 310 285 268 256 246 236 228 221 215 209
36 262 237 217 205 194 184 176 169 164 160
37 241 228 215 205 196 189 184 181 178 176
38 241 228 215 205 196 189 184 181 178 176
39 172 166 162 160 158 157 155 153 151 149
40 207 197 190 186 183 181 178 176 174 172
41 207 197 190 186 183 181 178 176 174 172
42 207 197 190 186 183 181 178 176 174 172
43 207 197 190 186 183 181 178 176 174 172
44 207 197 190 186 183 181 178 176 174 172
45 207 197 190 186 183 181 178 176 174 172
1074ASMEBPVC.II.D.M-2023
Table Y-1 (Cont'd)
Yield Strength Values, S y, for Ferrous and Nonferrous Materials
YieldStrength,MPa(Multiplyby1000toObtainkPa),forMetalTemperature,°C,NotExceeding
Line
No. 300 325 350 375 400 425 450 475 500 525
NonferrousMaterials(Cont'd)
1 185 181 178 176 174 172 171 170 170 169
2 185 181 178 176 174 172 171 170 170 169
3 185 181 178 176 174 172 171 170 170 169
4 185 181 178 176 174 172 171 170 170 169
5 185 181 178 176 174 172 171 170 170 169
6 145 142 139 136 134 132 130 … … …
7 145 142 139 136 134 132 130 … … …
8 145 142 139 136 134 132 130 … … …
9 145 142 139 136 134 132 130 … … …
10 145 142 139 136 134 132 130 … … …
11 147 144 141 138 136 133 131 128 126 124
12 147 144 141 138 136 133 131 128 126 124
13 147 144 141 138 136 133 131 128 126 124
14 147 144 141 138 136 133 131 128 126 124
15 147 144 141 138 136 133 131 128 126 124
16 147 144 141 138 136 133 131 128 126 124
17 147 144 141 138 136 133 131 128 126 124
18 197 194 192 189 186 183 181 179 179 179
19 197 194 192 189 186 183 181 179 179 179
20 197 194 192 189 186 183 181 179 179 179
21 197 194 192 189 186 183 181 179 179 179
22 197 194 192 189 186 183 181 179 179 179
23 204 199 196 192 189 186 184 181 179 …
24 204 199 196 192 189 186 184 181 179 …
25 204 199 196 192 189 186 184 181 179 …
26 204 199 196 192 189 186 184 181 179 …
27 204 199 196 192 189 186 184 181 179 …
28 204 199 196 192 189 186 184 181 179 …
29 204 199 196 192 189 186 184 181 179 …
30 204 199 196 192 189 186 184 181 179 …
31 204 199 196 192 189 186 184 181 179 …
32 204 199 196 192 189 186 184 181 179 …
33 204 199 196 192 189 186 184 181 179 …
34 204 199 196 192 189 186 184 181 179 …
35 204 199 196 192 189 186 184 181 179 …
36 156 153 151 150 148 148 146 146 145 145
37 173 168 163 … … … … … … …
38 173 168 163 … … … … … … …
39 147 145 144 142 140 137 135 134 132 130
40 170 168 166 164 162 160 158 157 155 153
41 170 168 166 164 162 160 158 157 155 153
42 170 168 166 164 162 160 158 157 155 153
43 170 168 166 164 162 160 158 157 155 153
44 170 168 166 164 162 160 158 157 155 153
45 170 168 166 164 162 160 158 157 155 153
1075ASMEBPVC.II.D.M-2023
Table Y-1 (Cont'd)
Yield Strength Values, S y, for Ferrous and Nonferrous Materials
YieldStrength,MPa(Multiplyby1000toObtainkPa),forMetalTemperature,°C,NotExceeding
Line
No. 550 575 600 625 650 675 700 725 750 775 800 825 850 875 900
NonferrousMaterials(Cont'd)
1 … … … … … … … … … … … … … … …
2 … … … … … … … … … … … … … … …
3 … … … … … … … … … … … … … … …
4 … … … … … … … … … … … … … … …
5 … … … … … … … … … … … … … … …
6 … … … … … … … … … … … … … … …
7 … … … … … … … … … … … … … … …
8 … … … … … … … … … … … … … … …
9 … … … … … … … … … … … … … … …
10 … … … … … … … … … … … … … … …
11 122 120 117 115 112 109 106 102 98.6 94.4 89.8 84.7 79.2 73.1 66.5
12 122 120 117 115 112 109 106 102 98.6 94.4 89.8 84.7 79.2 73.1 66.5
13 122 120 117 115 112 109 106 102 98.6 94.4 89.8 84.7 79.2 73.1 66.5
14 122 120 117 115 112 109 106 102 98.6 94.4 89.8 84.7 79.2 73.1 66.5
15 122 120 117 115 112 109 106 102 98.6 94.4 89.8 84.7 79.2 73.1 66.5
16 122 120 117 115 112 109 106 102 98.6 94.4 89.8 84.7 79.2 73.1 66.5
17 122 120 117 115 112 109 106 102 98.6 94.4 89.8 84.7 79.2 73.1 66.5
18 … … … … … … … … … … … … … … …
19 … … … … … … … … … … … … … … …
20 … … … … … … … … … … … … … … …
21 … … … … … … … … … … … … … … …
22 … … … … … … … … … … … … … … …
23 … … … … … … … … … … … … … … …
24 … … … … … … … … … … … … … … …
25 … … … … … … … … … … … … … … …
26 … … … … … … … … … … … … … … …
27 … … … … … … … … … … … … … … …
28 … … … … … … … … … … … … … … …
29 … … … … … … … … … … … … … … …
30 … … … … … … … … … … … … … … …
31 … … … … … … … … … … … … … … …
32 … … … … … … … … … … … … … … …
33 … … … … … … … … … … … … … … …
34 … … … … … … … … … … … … … … …
35 … … … … … … … … … … … … … … …
36 … … … … … … … … … … … … … … …
37 … … … … … … … … … … … … … … …
38 … … … … … … … … … … … … … … …
39 … … … … … … … … … … … … … … …
40 151 147 143 139 134 128 121 113 104 94.2 83.3 71.1 … … …
41 151 147 143 139 134 128 121 113 104 94.2 83.3 71.1 … … …
42 151 147 143 139 134 128 121 113 104 94.2 83.3 71.1 … … …
43 151 147 143 139 134 128 121 113 104 94.2 83.3 71.1 … … …
44 151 147 143 139 134 128 121 113 104 94.2 83.3 71.1 … … …
45 151 147 143 139 134 128 121 113 104 94.2 83.3 71.1 … … …
1076ASMEBPVC.II.D.M-2023
INTENTIONALLY LEFT BLANK
1077ASMEBPVC.II.D.M-2023
Table Y-1 (Cont'd)
Yield Strength Values, S y, for Ferrous and Nonferrous Materials
Alloy
Line Desig./UNS Class/Condition/
No. NominalComposition ProductForm Spec.No. Type/Grade No. Temper
NonferrousMaterials(Cont'd)
1 33Ni–42Fe–21Cr Wld.tube SB–515 … N08800 Annealed
2 33Ni–42Fe–21Cr Forgings SB–564 … N08800 Annealed
3 33Ni–42Fe–21Cr Smls.tube SB–163 … N08800 Annealed
4 33Ni–42Fe–21Cr Smls.tube SB–163 … N08800 Coldworked
5 32Ni–44Fe–21Cr Smls.tube SB–163 … N08801 Ann./stabilized
6 32Ni–44Fe–21Cr Smls.pipe&tube SB–407 … N08801 Ann./stabilized
7 33Ni–42Fe–21Cr Smls.tube SB–163 … N08810 Annealed
8 33Ni–42Fe–21Cr Smls.pipe&tube SB–407 … N08810 Annealed
9 33Ni–42Fe–21Cr Bar SB–408 … N08810 Annealed
10 33Ni–42Fe–21Cr Plate SB–409 … N08810 Annealed
11 33Ni–42Fe–21Cr Wld.pipe SB–514 … N08810 Annealed
12 33Ni–42Fe–21Cr Wld.tube SB–515 … N08810 Annealed
13 33Ni–42Fe–21Cr Forgings SB–564 … N08810 Annealed
14 33Ni–42Fe–21Cr Smls.tube SB–163 … N08811 Annealed
ð23Þ 15 … … … … … …
16 33Ni–42Fe–21Cr Smls.pipe&tube SB–407 … N08811 Annealed
ð23Þ 17 … … … … … …
18 33Ni–42Fe–21Cr Bar SB–408 … N08811 Annealed
ð23Þ 19 … … … … … …
20 33Ni–42Fe–21Cr Plate SB–409 … N08811 Annealed
ð23Þ 21 … … … … … …
22 33Ni–42Fe–21Cr Wld.tube SB–515 … N08811 Annealed
ð23Þ 23 … … … … … …
24 33Ni–42Fe–21Cr Forgings SB–564 … N08811 Annealed
ð23Þ 25 … … … … … …
26 42Ni–21.5Cr–3Mo–2.3Cu Smls.tube SB–163 … N08825 Annealed
27 42Ni–21.5Cr–3Mo–2.3Cu Smls.&wld.fittings SB–366 … N08825 Annealed
28 42Ni–21.5Cr–3Mo–2.3Cu Smls.pipe&tube SB–423 … N08825 Coldworked/ann.
29 42Ni–21.5Cr–3Mo–2.3Cu Plate SB–424 … N08825 Annealed
30 42Ni–21.5Cr–3Mo–2.3Cu Bar,rod SB–425 … N08825 Annealed
31 42Ni–21.5Cr–3Mo–2.3Cu Forgings SB–564 … N08825 Annealed
32 42Ni–21.5Cr–3Mo–2.3Cu Wld.tube SB–704 … N08825 Annealed
33 42Ni–21.5Cr–3Mo–2.3Cu Wld.pipe SB–705 … N08825 Annealed
34 44Fe–25Ni–21Cr–Mo Forgings SA–182 … N08904 Annealed
ð23Þ 35 44Fe–25Ni–21Cr–Mo Smls.tube SA–213 … N08904 Annealed
36 44Fe–25Ni–21Cr–Mo Plate,sheet,strip SA–240 … N08904 Annealed
37 44Fe–25Ni–21Cr–Mo Wld.tube SA–249 … N08904 Annealed
38 44Fe–25Ni–21Cr–Mo Smls.&wld.pipe SA–312 … N08904 Annealed
39 44Fe–25Ni–21Cr–Mo Fittings SA–403 … N08904 Annealed
ð23Þ 40 44Fe–25Ni–21Cr–Mo Bar SA–479 … N08904 Annealed
41 25Ni–20Cr–6Mo–Cu–N Plate,sheet,strip SB–625 … N08925 Annealed
42 25Ni–20Cr–6Mo–Cu–N Bar,wire SB–649 … N08925 Annealed
43 25Ni–20Cr–6Mo–Cu–N Wld.pipe SB–673 … N08925 Annealed
44 25Ni–20Cr–6Mo–Cu–N Wld.tube SB–674 … N08925 Annealed
45 25Ni–20Cr–6Mo–Cu–N Smls.pipe&tube SB–677 … N08925 Annealed
1078ASMEBPVC.II.D.M-2023
Table Y-1 (Cont'd)
Yield Strength Values, S y, for Ferrous and Nonferrous Materials
Min. Min.
Tensile Yield
Line Size/Thickness, Strength, Strength,
No. mm MPa MPa Notes
NonferrousMaterials(Cont'd)
1 … 515 205 …
2 … 515 205 …
3 … 515 275 …
4 … 570 325 …
5 … 450 170 …
6 … 450 170 …
7 … 450 170 …
8 … 450 170 …
9 … 450 170 …
10 … 450 170 …
11 … 450 170 …
12 … 450 170 …
13 … 450 170 …
14 … 450 170 …
15 … … … …
16 … 450 170 …
17 … … … …
18 … 450 170 …
19 … … … …
20 … 450 170 …
21 … … … …
22 … 450 170 …
23 … … … …
24 … 450 170 …
25 … … … …
26 … 585 240 …
27 … 585 240 …
28 … 585 240 …
29 … 585 240 …
30 … 585 240 …
31 … 585 240 …
32 … 585 240 …
33 … 585 240 …
34 … 490 215 …
35 … 490 215 …
36 … 490 215 …
37 … 490 215 …
38 … 490 215 …
39 … 490 215 …
40 … 490 215 …
41 … 600 295 …
42 … 600 295 …
43 … 600 295 …
44 … 600 295 …
45 … 600 295 …
1079ASMEBPVC.II.D.M-2023
Table Y-1 (Cont'd)
Yield Strength Values, S y, for Ferrous and Nonferrous Materials
YieldStrength,MPa(Multiplyby1000toObtainkPa),forMetalTemperature,°C,NotExceeding
Line
No. 40 65 100 125 150 175 200 225 250 275
NonferrousMaterials(Cont'd)
1 207 197 190 186 183 181 178 176 174 172
2 207 197 190 186 183 181 178 176 174 172
3 276 265 253 248 245 241 238 235 232 229
4 324 311 297 292 287 283 279 276 273 270
5 172 164 157 153 149 145 141 138 134 131
6 172 164 157 153 149 145 141 138 134 131
7 172 164 157 153 149 145 141 138 134 131
8 172 164 157 153 149 145 141 138 134 131
9 172 164 157 153 149 145 141 138 134 131
10 172 164 157 153 149 145 141 138 134 131
11 172 164 157 153 149 145 141 138 134 131
12 172 164 157 153 149 145 141 138 134 131
13 172 164 157 153 149 145 141 138 134 131
14 172 164 157 153 149 145 141 138 134 131
15 … … … … … … … … … …
16 172 164 157 153 149 145 141 138 134 131
17 … … … … … … … … … …
18 172 164 157 153 149 145 141 138 134 131
19 … … … … … … … … … …
20 172 164 157 153 149 145 141 138 134 131
21 … … … … … … … … … …
22 172 164 157 153 149 145 141 138 134 131
23 … … … … … … … … … …
24 172 164 157 153 149 145 141 138 134 131
25 … … … … … … … … … …
26 241 228 220 214 210 205 201 197 193 189
27 241 228 220 214 210 205 201 197 193 189
28 241 228 220 214 210 205 201 197 193 189
29 241 228 220 214 210 205 201 197 193 189
30 241 228 220 214 210 205 201 197 193 189
31 240 227 218 … 209 … 200 … 192 …
32 241 228 220 214 210 205 201 197 193 189
33 241 228 220 214 210 205 201 197 193 189
34 214 185 171 163 156 150 144 139 133 129
35 214 185 171 163 156 150 144 139 133 129
36 214 185 171 163 156 150 144 139 133 129
37 214 185 171 163 156 150 144 139 133 129
38 214 185 171 163 156 150 144 139 133 129
39 214 185 171 163 156 150 144 139 133 129
40 214 185 171 163 156 150 144 139 133 129
41 296 256 237 227 220 213 205 198 192 186
42 296 256 237 227 220 213 205 198 192 186
43 296 256 237 227 220 213 205 198 192 186
44 296 256 237 227 220 213 205 198 192 186
45 296 256 237 227 220 213 205 198 192 186
1080ASMEBPVC.II.D.M-2023
Table Y-1 (Cont'd)
Yield Strength Values, S y, for Ferrous and Nonferrous Materials
YieldStrength,MPa(Multiplyby1000toObtainkPa),forMetalTemperature,°C,NotExceeding
Line
No. 300 325 350 375 400 425 450 475 500 525
NonferrousMaterials(Cont'd)
1 170 168 166 164 162 160 158 157 155 153
2 170 168 166 164 162 160 158 157 155 153
3 226 224 221 219 216 214 211 … … …
4 268 267 267 … … … … … … …
5 128 125 123 120 118 115 113 112 110 108
6 128 125 123 120 118 115 113 112 110 108
7 128 125 123 120 118 115 113 112 110 108
8 128 125 123 120 118 115 113 112 110 108
9 128 125 123 120 118 115 113 112 110 108
10 128 125 123 120 118 115 113 112 110 108
11 128 125 123 120 118 115 113 112 110 108
12 128 125 123 120 118 115 113 112 110 108
13 128 125 123 120 118 115 113 112 110 108
14 128 125 123 120 118 115 113 112 110 108
15 … … … … … … … … … …
16 128 125 123 120 118 115 113 112 110 108
17 … … … … … … … … … …
18 128 125 123 120 118 115 113 112 110 108
19 … … … … … … … … … …
20 128 125 123 120 118 115 113 112 110 108
21 … … … … … … … … … …
22 128 125 123 120 118 115 113 112 110 108
23 … … … … … … … … … …
24 128 125 123 120 118 115 113 112 110 108
25 … … … … … … … … … …
26 186 183 181 179 177 177 175 175 174 172
27 186 183 181 179 177 177 175 175 174 172
28 186 183 181 179 177 177 175 175 174 172
29 186 183 181 179 177 177 175 175 174 172
30 186 183 181 179 177 177 175 175 174 172
31 185 … 180 178 176 175 175 174 173 171
32 186 183 181 179 177 177 175 175 174 172
33 186 183 181 179 177 177 175 175 174 172
34 125 122 119 118 … … … … … …
35 125 122 119 118 … … … … … …
36 125 122 119 118 … … … … … …
37 125 122 119 118 … … … … … …
38 125 122 119 118 … … … … … …
39 125 122 119 118 … … … … … …
40 125 122 119 118 … … … … … …
41 181 177 175 174 174 174 174 … … …
42 181 177 175 174 174 174 174 … … …
43 181 177 175 174 174 174 174 … … …
44 181 177 175 174 174 174 174 … … …
45 181 177 175 174 174 174 174 … … …
1081ASMEBPVC.II.D.M-2023
Table Y-1 (Cont'd)
Yield Strength Values, S y, for Ferrous and Nonferrous Materials
YieldStrength,MPa(Multiplyby1000toObtainkPa),forMetalTemperature,°C,NotExceeding
Line
No. 550 575 600 625 650 675 700 725 750 775 800 825 850 875 900
NonferrousMaterials(Cont'd)
1 151 147 143 139 134 128 121 113 104 94.2 83.3 71.1 … … …
2 151 147 143 139 134 128 121 113 104 94.2 83.3 71.1 … … …
3 202 198 192 186 179 171 162 151 140 126 112 95.4 … … …
4 239 234 227 220 212 202 191 179 165 149 132 113 … … …
5 … … … … … … … … … … … … … … …
6 … … … … … … … … … … … … … … …
7 103 101 98.8 96.7 94.4 92.0 89.3 86.5 83.4 80.0 76.4 72.4 68.1 63.4 58.4
8 103 101 98.8 96.7 94.4 92.0 89.3 86.5 83.4 80.0 76.4 72.4 68.1 63.4 58.4
9 103 101 98.8 96.7 94.4 92.0 89.3 86.5 83.4 80.0 76.4 72.4 68.1 63.4 58.4
10 103 101 98.8 96.7 94.4 92.0 89.3 86.5 83.4 80.0 76.4 72.4 68.1 63.4 58.4
11 103 101 98.8 96.7 94.4 92.0 89.3 86.5 83.4 80.0 76.4 72.4 68.1 63.4 58.4
12 103 101 98.8 96.7 94.4 92.0 89.3 86.5 83.4 80.0 76.4 72.4 68.1 63.4 58.4
13 103 101 98.8 96.7 94.4 92.0 89.3 86.5 83.4 80.0 76.4 72.4 68.1 63.4 58.4
14 103 101 98.8 96.7 94.4 92.0 89.3 86.5 83.4 80.0 76.4 72.4 68.1 63.4 58.4
15 … … … … … … … … … … … … … … … ð23Þ
16 103 101 98.8 96.7 94.4 92.0 89.3 86.5 83.4 80.0 76.4 72.4 68.1 63.4 58.4
17 … … … … … … … … … … … … … … … ð23Þ
18 103 101 98.8 96.7 94.4 92.0 89.3 86.5 83.4 80.0 76.4 72.4 68.1 63.4 58.4
19 … … … … … … … … … … … … … … … ð23Þ
20 103 101 98.8 96.7 94.4 92.0 89.3 86.5 83.4 80.0 76.4 72.4 68.1 63.4 58.4
21 … … … … … … … … … … … … … … … ð23Þ
22 103 101 98.8 96.7 94.4 92.0 89.3 86.5 83.4 80.0 76.4 72.4 68.1 63.4 58.4
23 … … … … … … … … … … … … … … … ð23Þ
24 103 101 98.8 96.7 94.4 92.0 89.3 86.5 83.4 80.0 76.4 72.4 68.1 63.4 58.4
25 … … … … … … … … … … … … … … … ð23Þ
26 … … … … … … … … … … … … … … …
27 … … … … … … … … … … … … … … …
28 … … … … … … … … … … … … … … …
29 … … … … … … … … … … … … … … …
30 … … … … … … … … … … … … … … …
31 … … … … … … … … … … … … … … …
32 … … … … … … … … … … … … … … …
33 … … … … … … … … … … … … … … …
34 … … … … … … … … … … … … … … …
35 … … … … … … … … … … … … … … … ð23Þ
36 … … … … … … … … … … … … … … …
37 … … … … … … … … … … … … … … …
38 … … … … … … … … … … … … … … …
39 … … … … … … … … … … … … … … …
40 … … … … … … … … … … … … … … … ð23Þ
41 … … … … … … … … … … … … … … …
42 … … … … … … … … … … … … … … …
43 … … … … … … … … … … … … … … …
44 … … … … … … … … … … … … … … …
45 … … … … … … … … … … … … … … …
1082ASMEBPVC.II.D.M-2023
INTENTIONALLY LEFT BLANK
1083ASMEBPVC.II.D.M-2023
Table Y-1 (Cont'd)
Yield Strength Values, S y, for Ferrous and Nonferrous Materials
Alloy
Line Desig./UNS Class/Condition/
No. NominalComposition ProductForm Spec.No. Type/Grade No. Temper
NonferrousMaterials(Cont'd)
1 62Ni–28Mo–5Fe Plate SB–333 … N10001 Annealed
2 62Ni–28Mo–5Fe Smls.&wld.fittings SB–366 … N10001 Annealed
3 62Ni–28Mo–5Fe Wld.pipe SB–619 … N10001 Solutionann.
4 62Ni–28Mo–5Fe Smls.pipe&tube SB–622 … N10001 Solutionann.
5 62Ni–28Mo–5Fe Wld.tube SB–626 … N10001 Solutionann.
6 62Ni–28Mo–5Fe Rod SB–335 … N10001 Annealed
7 62Ni–28Mo–5Fe Rod SB–335 … N10001 Annealed
8 62Ni–28Mo–5Fe Sheet,strip SB–333 … N10001 Annealed
9 70Ni–16Mo–7Cr–5Fe Smls.&wld.fittings SB–366 … N10003 Annealed
10 70Ni–16Mo–7Cr–5Fe Plate,sheet,strip SB–434 … N10003 Annealed
11 70Ni–16Mo–7Cr–5Fe Rod SB–573 … N10003 Annealed
12 62Ni–25Mo–8Cr–2Fe Smls.&wld.fittings SB–366 … N10242 Annealed
13 62Ni–25Mo–8Cr–2Fe Plate,sheet,strip SB–434 … N10242 Annealed
14 62Ni–25Mo–8Cr–2Fe Forgings SB–564 … N10242 Annealed
15 62Ni–25Mo–8Cr–2Fe Rod SB–573 … N10242 Annealed
16 62Ni–25Mo–8Cr–2Fe Wld.pipe SB–619 … N10242 Solutionann.
17 62Ni–25Mo–8Cr–2Fe Smls.pipe&tube SB–622 … N10242 Solutionann.
18 62Ni–25Mo–8Cr–2Fe Wld.tube SB–626 … N10242 Solutionann.
19 54Ni–16Mo–15Cr Smls.&wld.fittings SB–366 … N10276 Solutionann.
20 54Ni–16Mo–15Cr Forgings SB–462 … N10276 Solutionann.
21 54Ni–16Mo–15Cr Forgings SB–564 … N10276 Solutionann.
22 54Ni–16Mo–15Cr Rod SB–574 … N10276 Solutionann.
23 54Ni–16Mo–15Cr Plate,sheet,strip SB–575 … N10276 Solutionann.
24 54Ni–16Mo–15Cr Wld.pipe SB–619 … N10276 Solutionann.
25 54Ni–16Mo–15Cr Smls.pipe&tube SB–622 … N10276 Solutionann.
26 54Ni–16Mo–15Cr Wld.tube SB–626 … N10276 Solutionann.
27 62Ni–22Mo–15Cr Smls.&wld.fittings SB–366 … N10362 Solutionann.
28 62Ni–22Mo–15Cr Forgings SB–462 … N10362 Solutionann.
29 62Ni–22Mo–15Cr Forgings SB–564 … N10362 Solutionann.
30 62Ni–22Mo–15Cr Rod SB–574 … N10362 Solutionann.
31 62Ni–22Mo–15Cr Plate,sheet,strip SB–575 … N10362 Solutionann.
32 62Ni–22Mo–15Cr Wld.pipe SB–619 … N10362 Solutionann.
33 62Ni–22Mo–15Cr Smls.pipe&tube SB–622 … N10362 Solutionann.
34 62Ni–22Mo–15Cr Wld.tube SB–626 … N10362 Solutionann.
35 Ni–28Mo–3Fe–1.3Cr–0.25Al Plate,sheet,strip SB–333 … N10629 Solutionann.
36 Ni–28Mo–3Fe–1.3Cr–0.25Al Rod SB–335 … N10629 Solutionann.
37 Ni–28Mo–3Fe–1.3Cr–0.25Al Smls.&wld.fittings SB–366 … N10629 Solutionann.
38 Ni–28Mo–3Fe–1.3Cr–0.25Al Forgings SB–564 … N10629 Solutionann.
39 Ni–28Mo–3Fe–1.3Cr–0.25Al Wld.pipe SB–619 … N10629 Solutionann.
40 Ni–28Mo–3Fe–1.3Cr–0.25Al Smls.pipe&tube SB–622 … N10629 Solutionann.
41 Ni–28Mo–3Fe–1.3Cr–0.25Al Wld.tube SB–626 … N10629 Solutionann.
42 65Ni–28Mo–2Fe Smls.&wld.fittings SB–366 … N10665 Annealed
43 65Ni–28Mo–2Fe Wld.pipe SB–619 … N10665 Annealed
44 65Ni–28Mo–2Fe Wld.tube SB–626 … N10665 Annealed
45 65Ni–28Mo–2Fe Plate,sheet,strip SB–333 … N10665 Solutionann.
1084ASMEBPVC.II.D.M-2023
Table Y-1 (Cont'd)
Yield Strength Values, S y, for Ferrous and Nonferrous Materials
Min. Min.
Tensile Yield
Line Size/Thickness, Strength, Strength,
No. mm MPa MPa Notes
NonferrousMaterials(Cont'd)
1 … 690 310 …
2 … 690 310 …
3 … 690 310 …
4 … 690 310 …
5 … 690 310 …
6 >38.1 690 315 …
7 7.94<t≤38.1 795 315 …
8 … 795 345 …
9 … 690 275 …
10 … 690 275 …
11 … 690 275 …
12 … 725 310 …
13 … 725 310 …
14 … 725 310 …
15 … 725 310 …
16 … 725 310 …
17 … 725 310 …
18 … 725 310 …
19 … 690 285 …
20 … 690 285 …
21 … 690 285 …
22 … 690 285 …
23 … 690 285 …
24 … 690 285 …
25 … 690 285 …
26 … 690 285 …
27 … 725 310 …
28 … 725 310 …
29 … 725 310 …
30 … 725 310 …
31 … 725 310 …
32 … 725 310 …
33 … 725 310 …
34 … 725 310 …
35 … 760 350 …
36 … 760 350 …
37 … 760 350 …
38 … 760 350 …
39 … 760 350 …
40 … 760 350 …
41 … 760 350 …
42 … 760 350 …
43 … 760 350 …
44 … 760 350 …
45 … 760 350 …
1085ASMEBPVC.II.D.M-2023
Table Y-1 (Cont'd)
Yield Strength Values, S y, for Ferrous and Nonferrous Materials
YieldStrength,MPa(Multiplyby1000toObtainkPa),forMetalTemperature,°C,NotExceeding
Line
No. 40 65 100 125 150 175 200 225 250 275
NonferrousMaterials(Cont'd)
1 310 291 279 272 266 260 255 251 247 243
2 310 291 279 272 266 260 255 251 247 243
3 310 291 279 272 266 260 255 251 247 243
4 310 291 279 272 266 260 255 251 247 243
5 310 291 279 272 266 260 255 251 247 243
6 317 297 286 278 271 266 261 256 252 249
7 317 297 286 278 271 266 261 256 252 249
8 345 324 310 302 295 289 284 278 275 270
9 276 260 247 239 231 225 219 214 209 205
10 276 260 247 239 231 225 219 214 209 205
11 276 260 247 239 231 225 219 214 209 205
12 310 302 289 279 270 262 256 251 248 246
13 310 302 289 279 270 262 256 251 248 246
14 310 302 289 279 270 262 256 251 248 246
15 310 302 289 279 270 262 256 251 248 246
16 310 302 289 279 270 262 256 251 248 246
17 310 302 289 279 270 262 256 251 248 246
18 310 302 289 279 270 262 256 251 248 246
19 283 268 255 246 237 229 222 215 208 202
20 283 268 255 246 237 229 222 215 208 202
21 283 268 255 246 237 229 222 215 208 202
22 283 268 255 246 237 229 222 215 208 202
23 283 268 255 246 237 229 222 215 208 202
24 283 268 255 246 237 229 222 215 208 202
25 283 268 255 246 237 229 222 215 208 202
26 283 268 255 246 237 229 222 215 208 202
27 310 289 273 263 253 244 236 229 224 219
28 310 289 273 263 253 244 236 229 224 219
29 310 289 273 263 253 244 236 229 224 219
30 310 289 273 263 253 244 236 229 224 219
31 310 289 273 263 253 244 236 229 224 219
32 310 289 273 263 253 244 236 229 224 219
33 310 289 273 263 253 244 236 229 224 219
34 310 289 273 263 253 244 236 229 224 219
35 352 338 322 313 306 299 292 286 281 277
36 352 338 322 313 306 299 292 286 281 277
37 352 338 322 313 306 299 292 286 281 277
38 352 338 322 313 306 299 292 286 281 277
39 352 338 322 313 306 299 292 286 281 277
40 352 338 322 313 306 299 292 286 281 277
41 352 338 322 313 306 299 292 286 281 277
42 352 339 328 320 313 306 300 295 291 287
43 352 339 328 320 313 306 300 295 291 287
44 352 339 328 320 313 306 300 295 291 287
45 352 339 328 320 313 306 300 295 291 287
1086ASMEBPVC.II.D.M-2023
Table Y-1 (Cont'd)
Yield Strength Values, S y, for Ferrous and Nonferrous Materials
YieldStrength,MPa(Multiplyby1000toObtainkPa),forMetalTemperature,°C,NotExceeding
Line
No. 300 325 350 375 400 425 450 475 500 525
NonferrousMaterials(Cont'd)
1 240 237 235 233 230 229 228 … … …
2 240 237 235 233 230 229 228 … … …
3 240 237 235 233 230 229 228 … … …
4 240 237 235 233 230 229 228 … … …
5 240 237 235 233 230 229 228 … … …
6 245 242 240 238 236 234 232 … … …
7 245 242 240 238 236 234 232 … … …
8 267 264 261 258 256 255 253 … … …
9 202 199 196 194 192 191 189 188 188 187
10 202 199 196 194 192 191 189 188 188 187
11 202 199 196 194 192 191 189 188 188 187
12 245 245 244 242 240 237 233 229 225 223
13 245 245 244 242 240 237 233 229 225 223
14 245 245 244 242 240 237 233 229 225 223
15 245 245 244 242 240 237 233 229 225 223
16 245 245 244 242 240 237 233 229 225 223
17 245 245 244 242 240 237 233 229 225 223
18 245 245 244 242 240 237 233 229 225 223
19 196 191 187 183 180 177 175 173 172 171
20 196 191 187 183 180 177 175 173 172 171
21 196 191 187 183 180 177 175 173 172 171
22 196 191 187 183 180 177 175 173 172 171
23 196 191 187 183 180 177 175 173 172 171
24 196 191 187 183 180 177 175 173 172 171
25 196 191 187 183 180 177 175 173 172 171
26 196 191 187 183 180 177 175 173 172 171
27 215 211 209 206 205 203 200 … … …
28 215 211 209 206 205 203 200 … … …
29 215 211 209 206 205 203 200 … … …
30 215 211 209 206 205 203 200 … … …
31 215 211 209 206 205 203 200 … … …
32 215 211 209 206 205 203 200 … … …
33 215 211 209 206 205 203 200 … … …
34 215 211 209 206 205 203 200 … … …
35 273 269 266 264 261 260 258 257 256 255
36 273 269 266 264 261 260 258 257 256 255
37 273 269 266 264 261 260 258 257 256 255
38 273 269 266 264 261 260 258 257 256 255
39 273 269 266 264 261 260 258 257 256 255
40 273 269 266 264 261 260 258 257 256 255
41 273 269 266 264 261 260 258 257 256 255
42 283 280 277 274 271 267 263 258 254 249
43 283 280 277 274 271 267 263 258 254 249
44 283 280 277 274 271 267 263 258 254 249
45 283 280 277 274 271 267 263 258 254 249
1087ASMEBPVC.II.D.M-2023
Table Y-1 (Cont'd)
Yield Strength Values, S y, for Ferrous and Nonferrous Materials
YieldStrength,MPa(Multiplyby1000toObtainkPa),forMetalTemperature,°C,NotExceeding
Line
No. 550 575 600 625 650 675 700 725 750 775 800 825 850 875 900
NonferrousMaterials(Cont'd)
1 … … … … … … … … … … … … … … …
2 … … … … … … … … … … … … … … …
3 … … … … … … … … … … … … … … …
4 … … … … … … … … … … … … … … …
5 … … … … … … … … … … … … … … …
6 … … … … … … … … … … … … … … …
7 … … … … … … … … … … … … … … …
8 … … … … … … … … … … … … … … …
9 186 185 185 184 183 182 181 179 178 175 173 170 166 … …
10 186 185 185 184 183 182 181 179 178 175 173 170 166 … …
11 186 185 185 184 183 182 181 179 178 175 173 170 166 … …
12 … … … … … … … … … … … … … … …
13 … … … … … … … … … … … … … … …
14 … … … … … … … … … … … … … … …
15 … … … … … … … … … … … … … … …
16 … … … … … … … … … … … … … … …
17 … … … … … … … … … … … … … … …
18 … … … … … … … … … … … … … … …
19 171 171 171 170 170 169 169 … … … … … … … …
20 171 171 171 170 170 169 169 … … … … … … … …
21 171 171 171 170 170 169 169 … … … … … … … …
22 171 171 171 170 170 169 169 … … … … … … … …
23 171 171 171 170 170 169 169 … … … … … … … …
24 171 171 171 170 170 169 169 … … … … … … … …
25 171 171 171 170 170 169 169 … … … … … … … …
26 171 171 171 170 170 169 169 … … … … … … … …
27 … … … … … … … … … … … … … … …
28 … … … … … … … … … … … … … … …
29 … … … … … … … … … … … … … … …
30 … … … … … … … … … … … … … … …
31 … … … … … … … … … … … … … … …
32 … … … … … … … … … … … … … … …
33 … … … … … … … … … … … … … … …
34 … … … … … … … … … … … … … … …
35 … … … … … … … … … … … … … … …
36 … … … … … … … … … … … … … … …
37 … … … … … … … … … … … … … … …
38 … … … … … … … … … … … … … … …
39 … … … … … … … … … … … … … … …
40 … … … … … … … … … … … … … … …
41 … … … … … … … … … … … … … … …
42 … … … … … … … … … … … … … … …
43 … … … … … … … … … … … … … … …
44 … … … … … … … … … … … … … … …
45 … … … … … … … … … … … … … … …
1088ASMEBPVC.II.D.M-2023
INTENTIONALLY LEFT BLANK
1089ASMEBPVC.II.D.M-2023
Table Y-1 (Cont'd)
Yield Strength Values, S y, for Ferrous and Nonferrous Materials
Alloy
Line Desig./UNS Class/Condition/
No. NominalComposition ProductForm Spec.No. Type/Grade No. Temper
NonferrousMaterials(Cont'd)
1 65Ni–28Mo–2Fe Rod SB–335 … N10665 Solutionann.
2 65Ni–28Mo–2Fe Forgings SB–462 … N10665 Solutionann.
3 65Ni–28Mo–2Fe Forgings SB–564 … N10665 Solutionann.
4 65Ni–28Mo–2Fe Wld.pipe SB–619 … N10665 Solutionann.
5 65Ni–28Mo–2Fe Smls.pipe&tube SB–622 … N10665 Solutionann.
6 65Ni–28Mo–2Fe Wld.tube SB–626 … N10665 Solutionann.
7 65Ni–29.5Mo–2Fe–2Cr Plate,sheet,strip SB–333 … N10675 Solutionann.
8 65Ni–29.5Mo–2Fe–2Cr Rod SB–335 … N10675 Solutionann.
9 65Ni–29.5Mo–2Fe–2Cr Smls.&wld.fittings SB–366 … N10675 Solutionann.
10 65Ni–29.5Mo–2Fe–2Cr Forgings SB–462 … N10675 Solutionann.
11 65Ni–29.5Mo–2Fe–2Cr Forgings SB–564 … N10675 Solutionann.
12 65Ni–29.5Mo–2Fe–2Cr Wld.pipe SB–619 … N10675 Solutionann.
13 65Ni–29.5Mo–2Fe–2Cr Smls.pipe&tube SB–622 … N10675 Solutionann.
14 65Ni–29.5Mo–2Fe–2Cr Wld.tube SB–626 … N10675 Solutionann.
15 37Ni–30Co–28Cr–2.7Si Plate,sheet,strip SB–435 … N12160 Solutionann.
16 37Ni–30Co–28Cr–2.7Si Forgings SB–564 … N12160 Solutionann.
17 37Ni–30Co–28Cr–2.7Si Bar SB–572 … N12160 Solutionann.
18 37Ni–30Co–28Cr–2.7Si Wld.pipe SB–619 … N12160 Solutionann.
19 37Ni–30Co–28Cr–2.7Si Smls.pipe&tube SB–622 … N12160 Solutionann.
20 37Ni–30Co–28Cr–2.7Si Wld.tube SB–626 … N12160 Solutionann.
21 33Cr–31Ni–32Fe–1.5Mo–0.6Cu–N Smls.&wld.fittings SB–366 … R20033 Solutionann.
22 33Cr–31Ni–32Fe–1.5Mo–0.6Cu–N Forgings SB–564 … R20033 Solutionann.
23 33Cr–31Ni–32Fe–1.5Mo–0.6Cu–N Wld.pipe SB–619 … R20033 Solutionann.
24 33Cr–31Ni–32Fe–1.5Mo–0.6Cu–N Smls.pipe&tube SB–622 … R20033 Solutionann.
25 33Cr–31Ni–32Fe–1.5Mo–0.6Cu–N Plate,sheet,strip SB–625 … R20033 Solutionann.
26 33Cr–31Ni–32Fe–1.5Mo–0.6Cu–N Wld.tube SB–626 … R20033 Solutionann.
27 33Cr–31Ni–32Fe–1.5Mo–0.6Cu–N Rod SB–649 … R20033 Solutionann.
28 21Ni–30Fe–22Cr–18Co–3Mo–3W Plate,sheet,strip SB–435 … R30556 Annealed
29 21Ni–30Fe–22Cr–18Co–3Mo–3W Rod SB–572 … R30556 Annealed
30 21Ni–30Fe–22Cr–18Co–3Mo–3W Wld.pipe SB–619 … R30556 Annealed
31 21Ni–30Fe–22Cr–18Co–3Mo–3W Smls.pipe&tube SB–622 … R30556 Annealed
32 21Ni–30Fe–22Cr–18Co–3Mo–3W Wld.tube SB–626 … R30556 Annealed
33 Co–26Cr–9Ni–5Mo–3Fe–2W Rod SB–815 … R31233 Solutionann.
34 Co–26Cr–9Ni–5Mo–3Fe–2W Plate,sheet,strip SB–818 … R31233 Solutionann.
35 Ti Plate,sheet,strip SB–265 1 R50250 Annealed
36 Ti Smls.&wld.tube SB–338 1 R50250 Annealed
37 Ti Bar,billet SB–348 1 R50250 Annealed
38 Ti Forgings SB–381 F–1 R50250 Annealed
39 Ti Smls.pipe SB–861 1 R50250 Annealed
40 Ti Wld.pipe SB–862 1 R50250 Annealed
41 Ti Castings SB–367 C–2 R50400 …
42 Ti Plate,sheet,strip SB–265 2 R50400 Annealed
43 Ti Smls.&wld.tube SB–338 2 R50400 Annealed
44 Ti Bar,billet SB–348 2 R50400 Annealed
