Repository: Kosta19610112/ASME

File: PDF/output_text_1_1292.txt (part 61 of 67)
ASME BPVC.II.D.M-2023
45 Ti Forgings SB–381 F–2 R50400 Annealed
1090ASMEBPVC.II.D.M-2023
Table Y-1 (Cont'd)
Yield Strength Values, S y, for Ferrous and Nonferrous Materials
Min. Min.
Tensile Yield
Line Size/Thickness, Strength, Strength,
No. mm MPa MPa Notes
NonferrousMaterials(Cont'd)
1 … 760 350 …
2 … 760 350 …
3 … 760 350 …
4 … 760 350 …
5 … 760 350 …
6 … 760 350 …
7 … 760 350 …
8 … 760 350 …
9 … 760 350 …
10 … 760 350 …
11 … 760 350 …
12 … 760 350 …
13 … 760 350 …
14 … 760 350 …
15 … 620 240 …
16 … 620 240 …
17 … 620 240 …
18 … 620 240 …
19 … 620 240 …
20 … 620 240 …
21 … 750 380 …
22 … 750 380 …
23 … 750 380 …
24 … 750 380 …
25 … 750 380 …
26 … 750 380 …
27 … 750 380 …
28 … 690 310 …
29 … 690 310 …
30 … 690 310 …
31 … 690 310 …
32 … 690 310 …
33 … 896 379 …
34 … 896 379 …
35 … 240 138 …
36 … 240 138 …
37 … 240 138 …
38 … 240 138 …
39 … 240 138 …
40 … 240 138 …
41 … 345 275 …
42 … 345 275 …
43 … 345 275 …
44 … 345 275 …
45 … 345 275 …
1091ASMEBPVC.II.D.M-2023
Table Y-1 (Cont'd)
Yield Strength Values, S y, for Ferrous and Nonferrous Materials
YieldStrength,MPa(Multiplyby1000toObtainkPa),forMetalTemperature,°C,NotExceeding
Line
No. 40 65 100 125 150 175 200 225 250 275
NonferrousMaterials(Cont'd)
1 352 339 328 320 313 306 300 295 291 287
2 352 339 328 320 313 306 300 295 291 287
3 352 339 328 320 313 306 300 295 291 287
4 352 339 328 320 313 306 300 295 291 287
5 352 339 328 320 313 306 300 295 291 287
6 352 339 328 320 313 306 300 295 291 287
7 352 340 327 320 313 306 299 292 286 280
8 352 340 327 320 313 306 299 292 286 280
9 352 340 327 320 313 306 299 292 286 280
10 352 340 327 320 313 306 300 292 286 280
11 352 340 327 320 313 306 299 292 286 280
12 352 340 327 320 313 306 299 292 286 280
13 352 340 327 320 313 306 299 292 286 280
14 352 340 327 320 313 306 299 292 286 280
15 241 227 209 199 189 180 172 164 157 152
16 241 227 209 199 189 180 172 164 157 152
17 241 227 209 199 189 180 172 164 157 152
18 241 227 209 199 189 180 172 164 157 152
19 241 227 209 199 189 180 172 164 157 152
20 241 227 209 199 189 180 172 164 157 152
21 379 347 314 300 290 280 272 264 258 253
22 379 347 314 300 290 280 272 264 258 253
23 379 347 314 300 290 280 272 264 258 253
24 379 347 314 300 290 280 272 264 258 253
25 379 347 314 300 290 280 272 264 258 253
26 379 347 314 300 290 280 272 264 258 253
27 379 347 314 300 290 280 272 264 258 253
28 310 282 261 249 239 229 222 215 210 206
29 310 282 261 249 239 229 222 215 210 206
30 310 282 261 249 239 229 222 215 210 206
31 310 282 261 249 239 229 222 215 210 206
32 310 282 261 249 239 229 222 215 210 206
33 379 352 328 … 294 … 266 … 245 …
34 379 352 328 … 294 … 266 … 245 …
35 138 111 93.6 83.2 74.1 65.1 57.5 50.8 45.4 41.0
36 138 111 93.6 83.2 74.1 65.1 57.5 50.8 45.4 41.0
37 138 111 93.6 83.2 74.1 65.1 57.5 50.8 45.4 41.0
38 138 111 93.6 83.2 74.1 65.1 57.5 50.8 45.4 41.0
39 138 111 93.6 83.2 74.1 65.1 57.5 50.8 45.4 41.0
40 138 111 93.6 83.2 74.1 65.1 57.5 50.8 45.4 41.0
41 276 238 213 194 176 157 138 121 108 93.3
42 276 238 213 194 176 157 138 121 108 93.3
43 276 238 213 194 176 157 138 121 108 93.3
44 276 238 213 194 176 157 138 121 108 93.3
45 276 238 213 194 176 157 138 121 108 93.3
1092ASMEBPVC.II.D.M-2023
Table Y-1 (Cont'd)
Yield Strength Values, S y, for Ferrous and Nonferrous Materials
YieldStrength,MPa(Multiplyby1000toObtainkPa),forMetalTemperature,°C,NotExceeding
Line
No. 300 325 350 375 400 425 450 475 500 525
NonferrousMaterials(Cont'd)
1 283 280 277 274 271 267 263 258 254 249
2 283 280 277 274 271 267 263 258 254 249
3 283 280 277 274 271 267 263 258 254 249
4 283 280 277 274 271 267 263 258 254 249
5 283 280 277 274 271 267 263 258 254 249
6 283 280 277 274 271 267 263 258 254 249
7 275 270 266 262 259 257 255 254 253 251
8 275 270 266 262 259 257 255 254 253 251
9 275 270 266 262 259 257 255 254 253 251
10 275 270 266 262 259 257 255 254 253 251
11 275 270 266 262 259 257 255 254 253 251
12 275 270 266 262 259 257 255 254 253 251
13 275 270 266 262 259 257 255 254 253 251
14 275 270 266 262 259 257 255 254 253 251
15 148 144 142 140 140 140 140 140 140 140
16 148 144 142 140 140 140 140 140 140 140
17 148 144 142 140 140 140 140 140 140 140
18 148 144 142 140 140 140 140 140 140 140
19 148 144 142 140 140 140 140 140 140 140
20 148 144 142 140 140 140 140 140 140 140
21 248 245 242 239 236 234 232 230 227 …
22 248 245 242 239 236 234 232 230 227 …
23 248 245 242 239 236 234 232 230 227 …
24 248 245 242 239 236 234 232 230 227 …
25 248 245 242 239 236 234 232 230 227 …
26 248 245 242 239 236 234 232 230 227 …
27 248 245 242 239 236 234 232 230 227 …
28 201 198 195 193 190 188 187 185 183 182
29 201 198 195 193 190 188 187 185 183 182
30 201 198 195 193 190 188 187 185 183 182
31 201 198 195 193 190 188 187 185 183 182
32 201 198 195 193 190 188 187 185 183 182
33 231 226 222 219 216 213 209 204 198 190
34 231 226 222 219 216 213 209 204 198 190
35 37.8 35.5 … … … … … … … …
36 37.8 35.5 … … … … … … … …
37 37.8 35.5 … … … … … … … …
38 37.8 35.5 … … … … … … … …
39 37.8 35.5 … … … … … … … …
40 37.8 35.5 … … … … … … … …
41 82.6 76.0 … … … … … … … …
42 82.6 76.0 … … … … … … … …
43 82.6 76.0 … … … … … … … …
44 82.6 76.0 … … … … … … … …
45 … … … … … … … … … …
1093ASMEBPVC.II.D.M-2023
Table Y-1 (Cont'd)
Yield Strength Values, S y, for Ferrous and Nonferrous Materials
YieldStrength,MPa(Multiplyby1000toObtainkPa),forMetalTemperature,°C,NotExceeding
Line
No. 550 575 600 625 650 675 700 725 750 775 800 825 850 875 900
NonferrousMaterials(Cont'd)
1 … … … … … … … … … … … … … … …
2 … … … … … … … … … … … … … … …
3 … … … … … … … … … … … … … … …
4 … … … … … … … … … … … … … … …
5 … … … … … … … … … … … … … … …
6 … … … … … … … … … … … … … … …
7 … … … … … … … … … … … … … … …
8 … … … … … … … … … … … … … … …
9 … … … … … … … … … … … … … … …
10 … … … … … … … … … … … … … … …
11 … … … … … … … … … … … … … … …
12 … … … … … … … … … … … … … … …
13 … … … … … … … … … … … … … … …
14 … … … … … … … … … … … … … … …
15 … … … … … … … … … … … … … … …
16 … … … … … … … … … … … … … … …
17 … … … … … … … … … … … … … … …
18 … … … … … … … … … … … … … … …
19 … … … … … … … … … … … … … … …
20 … … … … … … … … … … … … … … …
21 … … … … … … … … … … … … … … …
22 … … … … … … … … … … … … … … …
23 … … … … … … … … … … … … … … …
24 … … … … … … … … … … … … … … …
25 … … … … … … … … … … … … … … …
26 … … … … … … … … … … … … … … …
27 … … … … … … … … … … … … … … …
28 … … … … … … … … … … … … … … …
29 … … … … … … … … … … … … … … …
30 … … … … … … … … … … … … … … …
31 … … … … … … … … … … … … … … …
32 … … … … … … … … … … … … … … …
33 … … … … … … … … … … … … … … …
34 … … … … … … … … … … … … … … …
35 … … … … … … … … … … … … … … …
36 … … … … … … … … … … … … … … …
37 … … … … … … … … … … … … … … …
38 … … … … … … … … … … … … … … …
39 … … … … … … … … … … … … … … …
40 … … … … … … … … … … … … … … …
41 … … … … … … … … … … … … … … …
42 … … … … … … … … … … … … … … …
43 … … … … … … … … … … … … … … …
44 … … … … … … … … … … … … … … …
45 … … … … … … … … … … … … … … …
1094ASMEBPVC.II.D.M-2023
INTENTIONALLY LEFT BLANK
1095ASMEBPVC.II.D.M-2023
Table Y-1 (Cont'd)
Yield Strength Values, S y, for Ferrous and Nonferrous Materials
Alloy
Line Desig./UNS Class/Condition/
No. NominalComposition ProductForm Spec.No. Type/Grade No. Temper
NonferrousMaterials(Cont'd)
1 Ti Smls.pipe SB–861 2 R50400 Annealed
2 Ti Wld.pipe SB–862 2 R50400 Annealed
3 Ti Plate,sheet,strip SB–265 2H R50400 Annealed
4 Ti Smls.&wld.tube SB–338 2H R50400 Annealed
5 Ti Bar,billet SB–348 2H R50400 Annealed
6 Ti Smls.fittings SB–363 WPT2H R50400 Annealed
7 Ti Wld.fittings SB–363 WPT2HW R50400 Annealed
8 Ti Forgings SB–381 F–2H R50400 Annealed
9 Ti Smls.pipe SB–861 2H R50400 Annealed
10 Ti Wld.pipe SB–862 2H R50400 Annealed
11 Ti Plate,sheet,strip SB–265 3 R50550 Annealed
12 Ti Smls.&wld.tube SB–338 3 R50550 Annealed
13 Ti Bar,billet SB–348 3 R50550 Annealed
14 Ti Castings SB–367 C–3 R50550 Annealed
15 Ti Forgings SB–381 F–3 R50550 Annealed
16 Ti Smls.pipe SB–861 3 R50550 Annealed
17 Ti Wld.pipe SB–862 3 R50550 Annealed
18 Ti–Pd Plate,sheet,strip SB–265 11 R52250 Annealed
19 Ti–Pd Plate,sheet,strip SB–265 17 R52252 Annealed
20 Ti–Ru Plate,sheet,strip SB–265 27 R52254 Annealed
21 Ti–Pd Plate,sheet,strip SB–265 7 R52400 Annealed
22 Ti–Pd Smls.&wld.tube SB–338 7 R52400 Annealed
23 Ti–Pd Bar,billet SB–348 7 R52400 Annealed
24 Ti–Pd Forgings SB–381 F–7 R52400 Annealed
25 Ti–Pd Smls.pipe SB–861 7 R52400 Annealed
26 Ti–Pd Wld.pipe SB–862 7 R52400 Annealed
27 Ti–0.15Pd Plate,sheet,strip SB–265 7H R52400 Annealed
28 Ti–0.15Pd Smls.&wld.tube SB–338 7H R52400 Annealed
29 Ti–0.15Pd Bar,billet SB–348 7H R52400 Annealed
30 Ti–0.15Pd Smls.fittings SB–363 WPT7H R52400 Annealed
31 Ti–0.15Pd Wld.fittings SB–363 WPT7HW R52400 Annealed
32 Ti–0.15Pd Forgings SB–381 F–7H R52400 Annealed
33 Ti–0.15Pd Smls.pipe SB–861 7H R52400 Annealed
34 Ti–0.15Pd Wld.pipe SB–862 7H R52400 Annealed
35 Ti–0.05Pd Plate,sheet,strip SB–265 16H R52402 Annealed
36 Ti–0.05Pd Smls.&wld.tube SB–338 16H R52402 Annealed
37 Ti–0.05Pd Bar,billet SB–348 16H R52402 Annealed
38 Ti–0.05Pd Smls.fittings SB–363 WPT16H R52402 Annealed
39 Ti–0.05Pd Wld.fittings SB–363 WPT16HW R52402 Annealed
40 Ti–0.05Pd Forgings SB–381 F–16H R52402 Annealed
41 Ti–0.05Pd Smls.pipe SB–861 16H R52402 Annealed
42 Ti–0.05Pd Wld.pipe SB–862 16H R52402 Annealed
43 Ti–Ru Plate,sheet,strip SB–265 26 R52404 Annealed
44 Ti–Ru Smls.&wld.tube SB–338 26 R52404 Annealed
45 Ti–Ru Bar,billet SB–348 26 R52404 Annealed
1096ASMEBPVC.II.D.M-2023
Table Y-1 (Cont'd)
Yield Strength Values, S y, for Ferrous and Nonferrous Materials
Min. Min.
Tensile Yield
Line Size/Thickness, Strength, Strength,
No. mm MPa MPa Notes
NonferrousMaterials(Cont'd)
1 … 345 275 …
2 … 345 275 …
3 … 400 275 …
4 … 400 275 …
5 … 400 275 …
6 … 400 275 …
7 … 400 275 …
8 … 400 275 …
9 … 400 275 …
10 … 400 275 …
11 … 450 380 …
12 … 450 380 …
13 … 450 380 …
14 … 450 380 …
15 … 450 380 …
16 … 450 380 …
17 … 450 380 …
18 … 240 138 …
19 … 240 138 …
20 … 240 138 …
21 … 345 275 …
22 … 345 275 …
23 … 345 275 …
24 … 345 275 …
25 … 345 275 …
26 … 345 275 …
27 … 400 275 …
28 … 400 275 …
29 … 400 275 …
30 … 400 275 …
31 … 400 275 …
32 … 400 275 …
33 … 400 275 …
34 … 400 275 …
35 … 400 275 …
36 … 400 275 …
37 … 400 275 …
38 … 400 275 …
39 … 400 275 …
40 … 400 275 …
41 … 400 275 …
42 … 400 275 …
43 … 345 275 …
44 … 345 275 …
45 … 345 275 …
1097ASMEBPVC.II.D.M-2023
Table Y-1 (Cont'd)
Yield Strength Values, S y, for Ferrous and Nonferrous Materials
YieldStrength,MPa(Multiplyby1000toObtainkPa),forMetalTemperature,°C,NotExceeding
Line
No. 40 65 100 125 150 175 200 225 250 275
NonferrousMaterials(Cont'd)
1 276 238 213 194 176 157 138 121 108 93.3
2 276 238 213 194 176 157 138 121 108 93.3
3 276 238 212 194 176 157 139 122 107 95.1
4 276 238 212 194 176 157 139 122 107 95.1
5 276 238 212 194 176 157 139 122 107 95.1
6 276 238 212 194 176 157 139 122 107 95.1
7 276 238 212 194 176 157 139 122 107 95.1
8 276 238 212 194 176 157 139 122 107 95.1
9 276 238 212 194 176 157 139 122 107 95.1
10 276 238 212 194 176 157 139 122 107 95.1
11 379 334 297 270 245 222 201 181 162 145
12 379 334 297 270 245 222 201 181 162 145
13 379 334 297 270 245 222 201 181 162 145
14 379 334 297 270 245 222 201 181 162 145
15 379 334 297 270 245 222 201 181 162 145
16 379 334 297 270 245 222 201 181 162 145
17 379 334 297 270 245 222 201 181 162 145
18 138 111 93.6 83.2 74.1 65.1 57.5 50.8 45.4 41.0
19 138 111 93.6 83.2 74.1 65.1 57.5 50.8 45.4 41.0
20 138 111 93.6 83.2 74.1 65.1 57.5 50.8 45.4 41.0
21 276 238 213 194 176 157 138 121 108 93.3
22 276 238 213 194 176 157 138 121 108 93.3
23 276 238 213 194 176 157 138 121 108 93.3
24 276 238 213 194 176 157 138 121 108 93.3
25 276 238 213 194 176 157 138 121 108 93.3
26 276 238 213 194 176 157 138 121 108 93.3
27 276 238 212 194 176 157 139 122 107 95.1
28 276 238 212 194 176 157 139 122 107 95.1
29 276 238 212 194 176 157 139 122 107 95.1
30 276 238 212 194 176 157 139 122 107 95.1
31 276 238 212 194 176 157 139 122 107 95.1
32 276 238 212 194 176 157 139 122 107 95.1
33 276 238 212 194 176 157 139 122 107 95.1
34 276 238 212 194 176 157 139 122 107 95.1
35 276 238 212 194 176 157 139 122 107 95.1
36 276 238 212 194 176 157 139 122 107 95.1
37 276 238 212 194 176 157 139 122 107 95.1
38 276 238 212 194 176 157 139 122 107 95.1
39 276 238 212 194 176 157 139 122 107 95.1
40 276 238 212 194 176 157 139 122 107 95.1
41 276 238 212 194 176 157 139 122 107 95.1
42 276 238 212 194 176 157 139 122 107 95.1
43 276 238 213 194 176 157 138 121 108 93.3
44 276 238 213 194 176 157 138 121 108 93.3
45 276 238 213 194 176 157 138 121 108 93.3
1098ASMEBPVC.II.D.M-2023
Table Y-1 (Cont'd)
Yield Strength Values, S y, for Ferrous and Nonferrous Materials
YieldStrength,MPa(Multiplyby1000toObtainkPa),forMetalTemperature,°C,NotExceeding
Line
No. 300 325 350 375 400 425 450 475 500 525
NonferrousMaterials(Cont'd)
1 82.6 76.0 … … … … … … … …
2 82.6 76.0 … … … … … … … …
3 86.6 80.8 … … … … … … … …
4 86.6 80.8 … … … … … … … …
5 86.6 80.8 … … … … … … … …
6 86.6 80.8 … … … … … … … …
7 86.6 80.8 … … … … … … … …
8 86.6 80.8 … … … … … … … …
9 86.6 80.8 … … … … … … … …
10 86.6 80.8 … … … … … … … …
11 128 112 … … … … … … … …
12 128 112 … … … … … … … …
13 128 112 … … … … … … … …
14 … … … … … … … … … …
15 128 112 … … … … … … … …
16 128 112 … … … … … … … …
17 128 112 … … … … … … … …
18 37.8 35.5 … … … … … … … …
19 37.8 35.5 … … … … … … … …
20 37.8 35.5 … … … … … … … …
21 82.6 76.0 … … … … … … … …
22 82.6 76.0 … … … … … … … …
23 82.6 76.0 … … … … … … … …
24 82.6 76.0 … … … … … … … …
25 82.6 76.0 … … … … … … … …
26 82.6 76.0 … … … … … … … …
27 86.6 80.8 … … … … … … … …
28 86.6 80.8 … … … … … … … …
29 86.6 80.8 … … … … … … … …
30 86.6 80.8 … … … … … … … …
31 86.6 80.8 … … … … … … … …
32 86.6 80.8 … … … … … … … …
33 86.6 80.8 … … … … … … … …
34 86.6 80.8 … … … … … … … …
35 86.6 80.8 … … … … … … … …
36 86.6 80.8 … … … … … … … …
37 86.6 80.8 … … … … … … … …
38 86.6 80.8 … … … … … … … …
39 86.6 80.8 … … … … … … … …
40 86.6 80.8 … … … … … … … …
41 86.6 80.8 … … … … … … … …
42 86.6 80.8 … … … … … … … …
43 82.6 76.0 … … … … … … … …
44 82.6 76.0 … … … … … … … …
45 82.6 76.0 … … … … … … … …
1099ASMEBPVC.II.D.M-2023
Table Y-1 (Cont'd)
Yield Strength Values, S y, for Ferrous and Nonferrous Materials
YieldStrength,MPa(Multiplyby1000toObtainkPa),forMetalTemperature,°C,NotExceeding
Line
No. 550 575 600 625 650 675 700 725 750 775 800 825 850 875 900
NonferrousMaterials(Cont'd)
1 … … … … … … … … … … … … … … …
2 … … … … … … … … … … … … … … …
3 … … … … … … … … … … … … … … …
4 … … … … … … … … … … … … … … …
5 … … … … … … … … … … … … … … …
6 … … … … … … … … … … … … … … …
7 … … … … … … … … … … … … … … …
8 … … … … … … … … … … … … … … …
9 … … … … … … … … … … … … … … …
10 … … … … … … … … … … … … … … …
11 … … … … … … … … … … … … … … …
12 … … … … … … … … … … … … … … …
13 … … … … … … … … … … … … … … …
14 … … … … … … … … … … … … … … …
15 … … … … … … … … … … … … … … …
16 … … … … … … … … … … … … … … …
17 … … … … … … … … … … … … … … …
18 … … … … … … … … … … … … … … …
19 … … … … … … … … … … … … … … …
20 … … … … … … … … … … … … … … …
21 … … … … … … … … … … … … … … …
22 … … … … … … … … … … … … … … …
23 … … … … … … … … … … … … … … …
24 … … … … … … … … … … … … … … …
25 … … … … … … … … … … … … … … …
26 … … … … … … … … … … … … … … …
27 … … … … … … … … … … … … … … …
28 … … … … … … … … … … … … … … …
29 … … … … … … … … … … … … … … …
30 … … … … … … … … … … … … … … …
31 … … … … … … … … … … … … … … …
32 … … … … … … … … … … … … … … …
33 … … … … … … … … … … … … … … …
34 … … … … … … … … … … … … … … …
35 … … … … … … … … … … … … … … …
36 … … … … … … … … … … … … … … …
37 … … … … … … … … … … … … … … …
38 … … … … … … … … … … … … … … …
39 … … … … … … … … … … … … … … …
40 … … … … … … … … … … … … … … …
41 … … … … … … … … … … … … … … …
42 … … … … … … … … … … … … … … …
43 … … … … … … … … … … … … … … …
44 … … … … … … … … … … … … … … …
45 … … … … … … … … … … … … … … …
1100ASMEBPVC.II.D.M-2023
INTENTIONALLY LEFT BLANK
1101ASMEBPVC.II.D.M-2023
Table Y-1 (Cont'd)
Yield Strength Values, S y, for Ferrous and Nonferrous Materials
Alloy
Line Desig./UNS Class/Condition/
No. NominalComposition ProductForm Spec.No. Type/Grade No. Temper
NonferrousMaterials(Cont'd)
1 Ti–Ru Smls.fittings SB–363 WPT26 R52404 Annealed
2 Ti–Ru Wld.fittings SB–363 WPT26W R52404 Annealed
3 Ti–Ru Forgings SB–381 F–26 R52404 Annealed
4 Ti–Ru Smls.pipe SB–861 26 R52404 Annealed
5 Ti–Ru Wld.pipe SB–862 26 R52404 Annealed
6 Ti–0.10Ru Plate,sheet,strip SB–265 26H R52404 Annealed
7 Ti–0.10Ru Smls.&wld.tube SB–338 26H R52404 Annealed
8 Ti–0.10Ru Bar,billet SB–348 26H R52404 Annealed
9 Ti–0.10Ru Smls.fittings SB–363 WPT26H R52404 Annealed
10 Ti–0.10Ru Wld.fittings SB–363 WPT26HW R52404 Annealed
11 Ti–0.10Ru Forgings SB–381 F–26H R52404 Annealed
12 Ti–0.10Ru Smls.pipe SB–861 26H R52404 Annealed
13 Ti–0.10Ru Wld.pipe SB–862 26H R52404 Annealed
14 Ti–0.3Mo–0.8Ni Plate,sheet,strip SB–265 12 R53400 Annealed
15 Ti–0.3Mo–0.8Ni Smls.&wld.tube SB–338 12 R53400 Annealed
16 Ti–0.3Mo–0.8Ni Bar,billet SB–348 12 R53400 Annealed
17 Ti–0.3Mo–0.8Ni Forgings SB–381 F–12 R53400 Annealed
18 Ti–0.3Mo–0.8Ni Smls.pipe SB–861 12 R53400 Annealed
19 Ti–0.3Mo–0.8Ni Wld.pipe SB–862 12 R53400 Annealed
20 Ti–4Al–2.5V–1.5Fe Plate,sheet,strip SB–265 38 R54250 Annealed
21 Ti–4Al–2.5V–1.5Fe Smls.tube SB–338 38 R54250 Annealed
22 Ti–4Al–2.5V–1.5Fe Wld.tube SB–338 38 R54250 Annealed
23 Ti–4Al–2.5V–1.5Fe Bar,billet SB–348 38 R54250 Annealed
24 Ti–4Al–2.5V–1.5Fe Smls.fittings SB–363 WPT38 R54250 Annealed
25 Ti–4Al–2.5V–1.5Fe Wld.fittings SB–363 WPT38W R54250 Annealed
26 Ti–4Al–2.5V–1.5Fe Forgings SB–381 F–38 R54250 Annealed
27 Ti–4Al–2.5V–1.5Fe Smls.pipe SB–861 38 R54250 Annealed
28 Ti–4Al–2.5V–1.5Fe Wld.pipe SB–862 38 R54250 Annealed
29 Ti–3Al–2.5V Plate,sheet,strip SB–265 9 R56320 Annealed
30 Ti–3Al–2.5V Smls.&wld.tube SB–338 9 R56320 Annealed
31 Ti–3Al–2.5V Bar,billet SB–348 9 R56320 Annealed
32 Ti–3Al–2.5V Smls.fittings SB–363 WPT9 R56320 Annealed
33 Ti–3Al–2.5V Wld.fittings SB–363 WPT9W R56320 Annealed
34 Ti–3Al–2.5V Forgings SB–381 F–9 R56320 Annealed
35 Ti–3Al–2.5V Smls.pipe SB–861 9 R56320 Annealed
36 Ti–3Al–2.5V Wld.pipe SB–862 9 R56320 Annealed
37 Ti–3Al–2.5V–0.1Ru Plate,sheet,strip SB–265 28 R56323 Annealed
38 Ti–3Al–2.5V–0.1Ru Smls.&wld.tube SB–338 28 R56323 Annealed
39 Ti–3Al–2.5V–0.1Ru Bar,billet SB–348 28 R56323 Annealed
40 Ti–3Al–2.5V–0.1Ru Smls.fittings SB–363 WPT28 R56323 Annealed
41 Ti–3Al–2.5V–0.1Ru Wld.fittings SB–363 WPT28W R56323 Annealed
42 Ti–3Al–2.5V–0.1Ru Forgings SB–381 F–28 R56323 Annealed
43 Ti–3Al–2.5V–0.1Ru Smls.pipe SB–861 28 R56323 Annealed
44 Ti–3Al–2.5V–0.1Ru Wld.pipe SB–862 28 R56323 Annealed
45 99.2Zr Forgings SB–493 … R60702 Annealed
1102ASMEBPVC.II.D.M-2023
Table Y-1 (Cont'd)
Yield Strength Values, S y, for Ferrous and Nonferrous Materials
Min. Min.
Tensile Yield
Line Size/Thickness, Strength, Strength,
No. mm MPa MPa Notes
NonferrousMaterials(Cont'd)
1 … 345 275 …
2 … 345 275 …
3 … 345 275 …
4 … 345 275 …
5 … 345 275 …
6 … 400 275 …
7 … 400 275 …
8 … 400 275 …
9 … 400 275 …
10 … 400 275 …
11 … 400 275 …
12 … 400 275 …
13 … 400 275 …
14 … 485 345 …
15 … 485 345 …
16 … 485 345 …
17 … 485 345 …
18 … 485 345 …
19 … 485 345 …
20 … 895 794 …
21 … 895 794 …
22 … 895 794 …
23 … 895 794 …
24 … 895 794 …
25 … 895 794 …
26 … 895 794 …
27 … 895 794 …
28 … 895 794 …
29 … 620 485 …
30 … 620 485 …
31 … 620 485 …
32 … 620 485 …
33 … 620 485 …
34 … 620 485 …
35 … 620 485 …
36 … 620 485 …
37 … 620 485 …
38 … 620 485 …
39 … 620 485 …
40 … 620 485 …
41 … 620 485 …
42 … 620 485 …
43 … 620 485 …
44 … 620 485 …
45 … 380 205 …
1103ASMEBPVC.II.D.M-2023
Table Y-1 (Cont'd)
Yield Strength Values, S y, for Ferrous and Nonferrous Materials
YieldStrength,MPa(Multiplyby1000toObtainkPa),forMetalTemperature,°C,NotExceeding
Line
No. 40 65 100 125 150 175 200 225 250 275
NonferrousMaterials(Cont'd)
1 276 238 213 194 176 157 138 121 108 93.3
2 276 238 213 194 176 157 138 121 108 93.3
3 276 238 213 194 176 157 138 121 108 93.3
4 276 238 213 194 176 157 138 121 108 93.3
5 276 238 213 194 176 157 138 121 108 93.3
6 276 238 212 194 176 157 139 122 107 95.1
7 276 238 212 194 176 157 139 122 107 95.1
8 276 238 212 194 176 157 139 122 107 95.1
9 276 238 212 194 176 157 139 122 107 95.1
10 276 238 212 194 176 157 139 122 107 95.1
11 276 238 212 194 176 157 139 122 107 95.1
12 276 238 212 194 176 157 139 122 107 95.1
13 276 238 212 194 176 157 139 122 107 95.1
14 345 311 281 259 241 223 205 194 183 174
15 345 311 281 259 241 223 205 194 183 174
16 345 311 281 259 241 223 205 194 183 174
17 345 311 281 259 241 223 205 194 183 174
18 345 311 281 259 241 223 205 194 183 174
19 345 311 281 259 241 223 205 194 183 174
20 793 735 686 652 621 592 566 542 522 504
21 793 735 686 652 621 592 566 542 522 504
22 793 735 686 652 621 592 566 542 522 504
23 793 735 686 652 621 592 566 542 522 504
24 793 735 686 652 621 592 566 542 522 504
25 793 735 686 652 621 592 566 542 522 504
26 793 735 686 652 621 592 566 542 522 504
27 793 735 686 652 621 592 566 542 522 504
28 793 735 686 652 621 592 566 542 522 504
29 483 449 416 398 381 363 346 328 313 304
30 483 449 416 398 381 363 346 328 313 304
31 483 449 416 398 381 363 346 328 313 304
32 483 449 416 398 381 363 346 328 313 304
33 483 449 416 398 381 363 346 328 313 304
34 483 449 416 398 381 363 346 328 313 304
35 483 449 416 398 381 363 346 328 313 304
36 483 449 416 398 381 363 346 328 313 304
37 483 449 416 398 381 363 346 328 313 304
38 483 449 416 398 381 363 346 328 313 304
39 483 449 416 398 381 363 346 328 313 304
40 483 449 416 398 381 363 346 328 313 304
41 483 449 416 398 381 363 346 328 313 304
42 483 449 416 398 381 363 346 328 313 304
43 483 449 416 398 381 363 346 328 313 304
44 483 449 416 398 381 363 346 328 313 304
45 207 178 155 138 123 110 98.5 88.2 79.1 71.5
1104ASMEBPVC.II.D.M-2023
Table Y-1 (Cont'd)
Yield Strength Values, S y, for Ferrous and Nonferrous Materials
YieldStrength,MPa(Multiplyby1000toObtainkPa),forMetalTemperature,°C,NotExceeding
Line
No. 300 325 350 375 400 425 450 475 500 525
NonferrousMaterials(Cont'd)
1 82.6 76.0 … … … … … … … …
2 82.6 76.0 … … … … … … … …
3 82.6 76.0 … … … … … … … …
4 82.6 76.0 … … … … … … … …
5 82.6 76.0 … … … … … … … …
6 86.6 80.8 … … … … … … … …
7 86.6 80.8 … … … … … … … …
8 86.6 80.8 … … … … … … … …
9 86.6 80.8 … … … … … … … …
10 86.6 80.8 … … … … … … … …
11 86.6 80.8 … … … … … … … …
12 86.6 80.8 … … … … … … … …
13 86.6 80.8 … … … … … … … …
14 168 164 … … … … … … … …
15 168 164 … … … … … … … …
16 168 164 … … … … … … … …
17 168 164 … … … … … … … …
18 168 164 … … … … … … … …
19 168 164 … … … … … … … …
20 488 474 460 … … … … … … …
21 488 474 460 … … … … … … …
22 488 474 460 … … … … … … …
23 488 474 460 … … … … … … …
24 488 474 460 … … … … … … …
25 488 474 460 … … … … … … …
26 488 474 460 … … … … … … …
27 488 474 460 … … … … … … …
28 488 474 460 … … … … … … …
29 293 280 … … … … … … … …
30 293 280 … … … … … … … …
31 293 280 … … … … … … … …
32 293 280 … … … … … … … …
33 293 280 … … … … … … … …
34 293 280 … … … … … … … …
35 293 280 … … … … … … … …
36 293 280 … … … … … … … …
37 293 280 … … … … … … … …
38 293 280 … … … … … … … …
39 293 280 … … … … … … … …
40 293 280 … … … … … … … …
41 293 280 … … … … … … … …
42 293 280 … … … … … … … …
43 293 280 … … … … … … … …
44 293 280 … … … … … … … …
45 65.3 60.5 57.0 54.1 52.4 51.7 51.1 … … …
1105ASMEBPVC.II.D.M-2023
Table Y-1 (Cont'd)
Yield Strength Values, S y, for Ferrous and Nonferrous Materials
YieldStrength,MPa(Multiplyby1000toObtainkPa),forMetalTemperature,°C,NotExceeding
Line
No. 550 575 600 625 650 675 700 725 750 775 800 825 850 875 900
NonferrousMaterials(Cont'd)
1 … … … … … … … … … … … … … … …
2 … … … … … … … … … … … … … … …
3 … … … … … … … … … … … … … … …
4 … … … … … … … … … … … … … … …
5 … … … … … … … … … … … … … … …
6 … … … … … … … … … … … … … … …
7 … … … … … … … … … … … … … … …
8 … … … … … … … … … … … … … … …
9 … … … … … … … … … … … … … … …
10 … … … … … … … … … … … … … … …
11 … … … … … … … … … … … … … … …
12 … … … … … … … … … … … … … … …
13 … … … … … … … … … … … … … … …
14 … … … … … … … … … … … … … … …
15 … … … … … … … … … … … … … … …
16 … … … … … … … … … … … … … … …
17 … … … … … … … … … … … … … … …
18 … … … … … … … … … … … … … … …
19 … … … … … … … … … … … … … … …
20 … … … … … … … … … … … … … … …
21 … … … … … … … … … … … … … … …
22 … … … … … … … … … … … … … … …
23 … … … … … … … … … … … … … … …
24 … … … … … … … … … … … … … … …
25 … … … … … … … … … … … … … … …
26 … … … … … … … … … … … … … … …
27 … … … … … … … … … … … … … … …
28 … … … … … … … … … … … … … … …
29 … … … … … … … … … … … … … … …
30 … … … … … … … … … … … … … … …
31 … … … … … … … … … … … … … … …
32 … … … … … … … … … … … … … … …
33 … … … … … … … … … … … … … … …
34 … … … … … … … … … … … … … … …
35 … … … … … … … … … … … … … … …
36 … … … … … … … … … … … … … … …
37 … … … … … … … … … … … … … … …
38 … … … … … … … … … … … … … … …
39 … … … … … … … … … … … … … … …
40 … … … … … … … … … … … … … … …
41 … … … … … … … … … … … … … … …
42 … … … … … … … … … … … … … … …
43 … … … … … … … … … … … … … … …
44 … … … … … … … … … … … … … … …
45 … … … … … … … … … … … … … … …
1106ASMEBPVC.II.D.M-2023
INTENTIONALLY LEFT BLANK
1107ASMEBPVC.II.D.M-2023
Table Y-1 (Cont'd)
Yield Strength Values, S y, for Ferrous and Nonferrous Materials
Alloy
Line Desig./UNS Class/Condition/
No. NominalComposition ProductForm Spec.No. Type/Grade No. Temper
NonferrousMaterials(Cont'd)
1 99.2Zr Smls.&wld.tube SB–523 … R60702 Annealed
2 99.2Zr Bar,wire SB–550 … R60702 Annealed
3 99.2Zr Plate,sheet,strip SB–551 … R60702 Annealed
4 99.2Zr Smls.fittings SB–653 PZ–2 R60702 Annealed
5 99.2Zr Wld.fittings SB–653 PZ–2W R60702 Annealed
6 99.2Zr Smls.&wld.pipe SB–658 … R60702 Annealed
ð23Þ 7 95.5Zr+2.5Nb Forgings SB–493 … R60705 Annealed
ð23Þ 8 95.5Zr+2.5Nb Smls.&wld.tube SB–523 … R60705 Annealed
ð23Þ 9 95.5Zr+2.5Nb Bar,wire SB–550 … R60705 Annealed
ð23Þ 10 95.5Zr+2.5Nb Plate,sheet,strip SB–551 … R60705 Annealed
ð23Þ 11 95.5Zr+2.5Nb Smls.fittings SB–653 PZ–5 R60705 Annealed
ð23Þ 12 95.5Zr+2.5Nb Wld.fittings SB–653 PZ–5W R60705 Annealed
ð23Þ 13 95.5Zr+2.5Nb Smls.&wld.pipe SB–658 … R60705 Annealed
1108ASMEBPVC.II.D.M-2023
Table Y-1 (Cont'd)
Yield Strength Values, S y, for Ferrous and Nonferrous Materials
Min. Min.
Tensile Yield
Line Size/Thickness, Strength, Strength,
No. mm MPa MPa Notes
NonferrousMaterials(Cont'd)
1 … 380 205 …
2 … 380 205 …
3 … 380 205 …
4 … 380 205 …
5 … 380 205 …
6 … 380 205 …
7 … 485 380 …
8 … 550 380 …
9 … 550 380 …
10 … 550 380 …
11 … 550 380 …
12 … 550 380 …
13 … 550 380 …
1109ASMEBPVC.II.D.M-2023
Table Y-1 (Cont'd)
Yield Strength Values, S y, for Ferrous and Nonferrous Materials
YieldStrength,MPa(Multiplyby1000toObtainkPa),forMetalTemperature,°C,NotExceeding
Line
No. 40 65 100 125 150 175 200 225 250 275
NonferrousMaterials(Cont'd)
1 207 178 155 138 123 110 98.5 88.2 79.1 71.5
2 207 178 155 138 123 110 98.5 88.2 79.1 71.5
3 207 178 155 138 123 110 98.5 88.2 79.1 71.5
4 207 178 155 138 123 110 98.5 88.2 79.1 71.5
5 207 178 155 138 123 110 98.5 88.2 79.1 71.5
6 207 178 155 138 123 110 98.5 88.2 79.1 71.5
7 379 298 251 225 203 186 171.8 159.9 149.8 141.0
8 379 298 251 225 203 186 171.8 159.9 149.8 141.0
9 379 298 251 225 203 186 171.8 159.9 149.8 141.0
10 379 298 251 225 203 186 171.8 159.9 149.8 141.0
11 379 298 251 225 203 186 171.8 159.9 149.8 141.0
12 379 298 251 225 203 186 171.8 159.9 149.8 141.0
13 379 298 251 225 203 186 171.8 159.9 149.8 141.0
1110ASMEBPVC.II.D.M-2023
Table Y-1 (Cont'd)
Yield Strength Values, S y, for Ferrous and Nonferrous Materials
YieldStrength,MPa(Multiplyby1000toObtainkPa),forMetalTemperature,°C,NotExceeding
Line
No. 300 325 350 375 400 425 450 475 500 525
NonferrousMaterials(Cont'd)
1 65.3 60.5 57.0 54.1 52.4 51.7 51.1 … … …
2 65.3 60.5 57.0 54.1 52.4 51.7 51.1 … … …
3 65.3 60.5 57.0 54.1 52.4 51.7 51.1 … … …
4 65.3 60.5 57.0 54.1 52.4 51.7 51.1 … … …
5 65.3 60.5 57.0 54.1 52.4 51.7 51.1 … … …
6 65.3 60.5 57.0 54.1 52.4 51.7 51.1 … … …
7 133.3 126.7 121.2 117.3 115.3 115.3 115.3 … … …
8 133.3 126.7 121.2 117.3 115.3 115.3 115.3 … … …
9 133.3 126.7 121.2 117.3 115.3 115.3 115.3 … … …
10 133.3 126.7 121.2 117.3 115.3 115.3 115.3 … … …
11 133.3 126.7 121.2 117.3 115.3 115.3 115.3 … … …
12 133.3 126.7 121.2 117.3 115.3 115.3 115.3 … … …
13 133.3 126.7 121.2 117.3 115.3 115.3 115.3 … … …
1111ASMEBPVC.II.D.M-2023
Table Y-1 (Cont'd)
Yield Strength Values, S y, for Ferrous and Nonferrous Materials
YieldStrength,MPa(Multiplyby1000toObtainkPa),forMetalTemperature,°C,NotExceeding
Line
No. 550 575 600 625 650 675 700 725 750 775 800 825 850 875 900
NonferrousMaterials(Cont'd)
1 … … … … … … … … … … … … … … …
2 … … … … … … … … … … … … … … …
3 … … … … … … … … … … … … … … …
4 … … … … … … … … … … … … … … …
5 … … … … … … … … … … … … … … …
6 … … … … … … … … … … … … … … …
7 … … … … … … … … … … … … … … … ð23Þ
8 … … … … … … … … … … … … … … … ð23Þ
9 … … … … … … … … … … … … … … … ð23Þ
10 … … … … … … … … … … … … … … … ð23Þ
11 … … … … … … … … … … … … … … … ð23Þ
12 … … … … … … … … … … … … … … … ð23Þ
13 … … … … … … … … … … … … … … … ð23Þ
1112ASMEBPVC.II.D.M-2023
NOTESTOTABLEY-1
GENERALNOTES
(a) Thefollowingabbreviationsareused:ann.,annealed;cond.,condenser;CW,coldworked;extr.,extruded;fin.,finished;fr.,from;HW,hot
worked;NT,Normalizedandtempered;QT,Quenchedandtempered;rel.,relieved;rld.,rolled;Smls.,Seamless;Sol.,Solution;SR,stress
relieved;treat.,treated;andWld.,Welded.
(b) ThetabulatedvaluesofyieldstrengtharethosewhichtheCommitteebelievesaresuitableforuseindesigncalculations.Attemperatures
aboveroomtemperature,theyieldstrengthvaluescorrespondtotheyieldstrengthtrendcurveadjustedtotheminimumspecifiedroom
temperatureyieldstrength.Theyieldstrengthvaluesdonotcorrespondexactlyto"minimum"or"average"asthesetermsareappliedto
astatisticaltreatmentofahomogeneoussetofdata.NeithertheASMEMaterialSpecificationsnortherulesofSectionsI,III,VIII,orXII
requireelevatedtemperaturetestingforyieldstrengthsofproductionmaterialforuseinCodecomponents.Itisnotintendedthatresults
ofsuchtests,ifperformed,becomparedwiththesetabulatedyieldstrengthvaluesforASMECodeacceptance/rejectionpurposesfor
materials.Ifsomeelevatedtemperaturetestresultsonproductionmaterialappearlowerthanthetabulatedvaluesbyalargeamount
(morethanthetypicalvariabilityofmaterialandsuggestingthepossibilityofsomeerror),furtherinvestigationbyretestorothermeans
shouldbeconsidered.
(c) NoteslimitingapplicationsofthesematerialsappearinTables1A,1B,2A,2B,3,4,5A,and5B.
(d) ThesevaluesrepresentyieldstrengthdesignvaluesthatareappropriateforuseinanysectionoftheASMEBoiler&PressureVessel
Codeinwhichthematerialispermittedandnototherwiserestrictedbyapplicabilitytemperaturelimits,applicationlimits,ornotes.
(e) Wherespecifications,grades,classes,andtypesarelistedinthisTable,andwherethematerialspecificationinSectionII,PartAorPartB
isadual–unitspecification(e.g.,SA–516/SA–516M),thevalueslistedinthisTableshallbeapplicabletoeithertheU.S.customaryversion
ofthematerialspecificationortheSIunitsversionofthematerialspecification.Forexample,thevalueslistedforSA–516Grade70shall
beusedwhenSA–516MGrade485isusedinconstruction.
(f) The values in this Table may be interpolated to determine values for intermediate temperatures. The values at intermediate
temperaturesshallberoundedtothesamenumberofdecimalplacesasthevalueatthehighertemperaturebetweenwhichvaluesare
beinginterpolated. Theroundingruleis:whenthenextdigitbeyondthelastplacetoberetainedislessthan5,retainunchangedthe
digitinthelastplaceretained;whenthedigitnextbeyondthelastplacetoberetainedis5orgreater,increaseby1thedigitinthelast
placeretained.
(g) Where a size limit appears in the Size/Thickness column, the limit applies to the dimension appropriate to the product form: wall
thicknessoftubing,pipe,pipefittings,andhollowforgings;thicknessofplate,flatbarandforgings,andpolygonalbar;diameterofsolid
barandbolting;andthickestcross–sectionofotherpressureparts,e.g.,castingsandforgings.
NOTESFORSECTIONVIII,DIVISION3APPLICATIONS
(1) Strengthvaluesforintermediatethicknessmaybeinterpolated.
1113ASMEBPVC.II.D.M-2023
ð23Þ Table Y-2
Factors for Limiting Permanent Strain in
Austenitic Stainless Steels, High-Nickel
Alloy Steels, Nickel, Nickel Alloys, Copper,
and Copper Alloys
Strain,% Factors
0.10 0.90
0.09 0.89
0.08 0.88
0.07 0.86
0.06 0.83
0.05 0.80
0.04 0.77
0.03 0.73
0.02 0.69
0.01 0.63
GENERALNOTE: ThisTablelistsmultiplyingfactors
that,whenappliedtotheyieldstrengthvaluesshown
inTableY‐1,willgiveavaluethatwillresultinlower
levelsofpermanentstrain.Ifthisvalueislessthanthe
maximumallowablestressvaluelistedinTable1A,
Table1B,Table2A,Table2B,Table5A,orTable5B,
orthedesignstressintensityvaluelistedinTable
2AorTable2B,thelowervalueshallbeused.
1114ASMEBPVC.II.D.M-2023
SUBPART 2
PHYSICAL PROPERTIES TABLES
INTRODUCTION
ð23Þ
SectionII,PartD,Subpart2provides,totheextentpos- ThephysicalpropertieslistedinthisSubpartareforin-
sible, physical properties for most of the alloys used in formation only, unless invoked by a Boiler & Pressure
Codeconstruction.IncludedinthisSubpartaretablesof VesselCode(SectionsI,III,IV,VIII,X,XI,andXII).When
thermal expansion (instantaneous, mean, and linear), auseroftheCodehasdatasupportingtheuseofvalues
thermalconductivityandthermaldiffusivity,andmodu- different from those in this Subpart, such other values
lusofelasticity.These values arealllisted as a function maybeusedinlieuofthevaluesinthisSubpart.
oftemperaturefrom20°Ctoashighas1000°C.Subpart Valuesfortemperaturesbetweenthosetabulatedmay
2 also contains tables of density and Poisson’s ratio for beobtainedbylinearinterpolation.
ferrousandnonferrousalloys. Forthosealloysforwhichphysicalpropertiesare not
AllofthepropertiesprovidedinSubpart2areconsid- yet addressed in Subpart 2, the user of the Code may
ered typical. They are neither average nor minimum. use otherauthoritative sourcesfortheneededinforma-
Thermal–physicalpropertiessuchasthermalexpansion, tion. In those instances, or when alternative values are
thermalconductivity,andthermaldiffusivityareaffected used, the user is encouraged to submit the values and
more by alloy content than by crystal structure or heat supportingdatatotheattentionoftheASMEBoilerand
treatment.Duetothepermittedrangeforelementscom- PressureVesselCommitteeIIonMaterialsforitsconsid-
prisingalloys(specificationrangesofchemicalcomposi- erationinimprovingandrevisingthevaluesinSubpart2.
tions), the thermal–physical properties described in Informationshouldbedirectedto:
TablesTE-1throughTE-5andTableTCDshouldbecon- Secretary
sideredtohaveanassociateduncertaintyof±10%. ASME Boiler and Pressure Vessel Committee II on
ModuliofelasticityandPoisson’sratioarealsotypical Materials
values,butthevaluesofmodulusofelasticity,shownasa TwoParkAvenue
function of temperature in Tables TM-1 through TM-5, NewYork,NY10016‐5990
tendto becloserto averagevalues sincetheirtempera-
ture dependencyis factored against an“average” room‐
temperaturevalue.
1115ASMEBPVC.II.D.M-2023
ð23Þ Table TE-1
Thermal Expansion for Ferrous Materials
CoefficientsforCarbonandLowAlloy CoefficientsforOtherAlloySteels Coefficientsfor5Cr–1Moand
Steels(Group1)[Note(1)] (Group2)[Note(2)] 29Cr–7Ni–2Mo–NSteels
Temperature,°C A B C A B C A B C
20 11.5 11.5 0 12.6 12.6 0 11.5 11.5 0
50 12.0 11.8 0.35 13.0 12.8 0.38 12.0 11.8 0.35
75 12.3 11.9 0.65 13.3 13.0 0.72 12.3 12.0 0.66
100 12.7 12.1 0.97 13.5 13.1 1.0 12.6 12.1 0.97
125 12.9 12.3 1.3 13.8 13.2 1.4 12.8 12.3 1.3
150 13.2 12.4 1.6 14.0 13.4 1.7 12.9 12.4 1.6
175 13.5 12.6 2.0 14.2 13.5 2.1 13.0 12.5 1.9
200 13.8 12.7 2.3 14.4 13.6 2.4 13.2 12.6 2.3
225 14.0 12.9 2.6 14.6 13.7 2.8 13.3 12.6 2.6
250 14.3 13.0 3.0 14.8 13.8 3.2 13.4 12.7 2.9
275 14.6 13.2 3.4 15.0 13.9 3.6 13.5 12.8 3.3
300 14.9 13.3 3.7 15.1 14.0 3.9 13.6 12.8 3.6
325 15.1 13.4 4.1 15.3 14.1 4.3 13.7 12.9 3.9
350 15.4 13.6 4.5 15.4 14.2 4.7 13.8 13.0 4.3
375 15.7 13.7 4.9 15.5 14.3 5.1 14.0 13.0 4.6
400 15.9 13.8 5.3 15.7 14.4 5.5 14.1 13.1 5.0
425 16.1 14.0 5.7 15.8 14.5 5.9 14.2 13.2 5.3
450 16.4 14.1 6.1 15.9 14.6 6.3 14.4 13.2 5.7
475 16.5 14.2 6.5 16.0 14.6 6.7 14.5 13.3 6.1
500 16.7 14.4 6.9 16.1 14.7 7.1 14.6 13.4 6.4
525 16.8 14.5 7.3 16.2 14.8 7.5 14.7 13.4 6.8
550 16.9 14.6 7.7 16.2 14.8 7.9 14.8 13.5 7.2
575 17.0 14.7 8.2 16.3 14.9 8.3 14.9 13.6 7.5
600 17.0 14.8 8.6 16.4 15.0 8.7 15.0 13.6 7.9
625 17.1 14.9 9.0 16.4 15.0 9.1 15.1 13.7 8.3
650 17.1 15.0 9.4 16.4 15.1 9.5 15.2 13.7 8.7
675 17.1 15.1 9.9 16.4 15.1 9.9 15.3 13.8 9.0
700 17.1 15.1 10.3 16.4 15.2 10.3 15.4 13.9 9.4
725 17.1 15.2 10.7 16.3 15.2 10.7 15.6 13.9 9.8
750 17.2 15.3 11.1 16.3 15.3 11.1 15.9 14.0 10.2
775 17.4 15.3 11.6 16.2 15.3 11.1 16.3 14.0 10.6
800 17.7 15.4 12.0 16.0 15.3 11.5 16.8 14.1 11.0
825 18.1 15.5 12.5 15.8 15.3 11.9 17.4 14.2 11.4
1116ASMEBPVC.II.D.M-2023
Table TE-1
Thermal Expansion for Ferrous Materials (Cont'd)
Coefficientsfor9Cr–1MoSteels(In-
cludingGrades9,91,911,and92) Coefficientsfor5Ni–1/MoSteels Coefficientsfor7%NickelSteel
4
Temperature,°C A B C A B C A B C
20 10.5 10.5 0 11.2 11.2 0 10.6 10.6 0
50 10.8 10.6 0.32 11.6 11.4 0.34 11.1 10.8 0.32
75 11.0 10.7 0.59 12.0 11.6 0.64 11.6 11.1 0.61
100 11.2 10.9 0.87 12.3 11.8 0.94 11.9 11.3 0.90
125 11.4 11.0 1.2 12.5 11.9 1.3 12.2 11.5 1.3
150 11.6 11.1 1.4 12.7 12.0 1.6 12.5 11.6 1.6
12.7 11.8 1.9
175 11.8 11.2 1.7 13.0 12.2 1.9
200 12.0 11.3 2.0 13.2 12.3 2.2 12.9 11.9 2.2
225 12.2 11.4 2.3 13.4 12.4 2.5 13.1 12.1 2.5
250 12.4 11.5 2.6 13.6 12.5 2.9 13.2 12.2 2.8
275 12.5 11.6 3.0 13.8 12.7 3.2 13.4 12.3 3.1
300 12.7 11.7 3.3 14.0 12.8 3.6 13.5 12.4 3.5
13.7 12.5 3.8
325 12.8 11.8 3.6 14.3 12.9 3.9
350 13.0 11.9 3.9 14.5 13.0 4.3 13.9 12.6 4.2
375 13.1 11.9 4.2 14.6 13.1 4.7 14.0 12.7 4.5
400 13.3 12.0 4.6 14.8 13.2 5.0 14.2 12.8 4.9
425 13.4 12.1 4.9 15.0 13.3 5.4 14.4 12.9 5.2
450 13.6 12.2 5.2 15.1 13.4 5.8 14.5 13.0 5.6
14.5 13.0 5.9
475 13.7 12.3 5.6 15.3 13.5 6.1
500 13.8 12.3 5.9 15.4 13.6 6.5 14.4 13.1 6.3
525 14.0 12.4 6.3 15.6 13.7 6.9 ... ... ...
550 14.2 12.5 6.6 15.8 13.8 7.3 ... ... ...
575 14.4 12.6 7.0 16.0 13.9 7.7 ... ... ...
600 14.6 12.7 7.3 16.4 14.0 8.1 ... ... ...
625 14.9 12.7 7.7 16.9 14.1 8.5 ... ... ...
650 15.2 12.8 8.1 17.5 14.2 9.0 ... ... ...
675 15.5 12.9 8.5 ... ... ... ... ... ...
700 16.0 13.0 8.9 ... ... ... ... ... ...
725 16.5 13.1 9.3 ... ... ... ... ... ...
750 17.1 13.3 9.7 ... ... ... ... ... ...
775 17.9 13.4 10.1 ... ... ... ... ... ...
800 18.8 13.6 10.6 ... ... ... ... ... ...
825 19.9 13.8 11.1 ... ... ... ... ... ...
1117ASMEBPVC.II.D.M-2023
Table TE-1
Thermal Expansion for Ferrous Materials (Cont'd)
Coefficientsfor12Cr,12Cr–1Al,13Cr,
Coefficientsfor8Niand9NiSteels and13Cr–4NiSteels Coefficientsfor15Crand17CrSteels
Temperature,°C A B C A B C A B C
20 9.9 9.9 0 10.6 10.6 0 9.6 9.6 0
50 10.5 10.2 0.31 11.1 10.9 0.33 9.9 9.7 0.29
75 11.1 10.5 0.58 11.3 11.0 0.61 10.1 9.9 0.54
100 11.5 10.7 0.86 11.5 11.1 0.89 10.3 10.0 0.80
125 11.9 11.0 1.2 11.7 11.3 1.2 10.5 10.1 1.1
150 12.2 11.2 1.5 11.8 11.4 1.5 10.7 10.2 1.3
175 12.4 11.4 1.8 11.9 11.4 1.8 10.9 10.3 1.6
200 12.6 11.5 2.1 12.0 11.5 2.1 11.1 10.4 1.9
225 12.7 11.7 2.4 12.1 11.6 2.4 11.2 10.5 2.2
250 12.8 11.8 2.7 12.1 11.6 2.7 11.4 10.6 2.4
275 12.9 11.9 3.0 12.2 11.7 3.0 11.5 10.7 2.7
300 12.9 12.0 3.4 12.3 11.7 3.3 11.7 10.8 3.0
325 13.1 12.0 3.7 12.4 11.8 3.6 11.8 10.8 3.3
350 13.2 12.1 4.0 12.5 11.8 3.9 11.9 10.9 3.6
375 13.4 12.2 4.3 12.6 11.9 4.2 12.0 11.0 3.9
400 13.6 12.3 4.7 12.7 11.9 4.5 12.0 11.0 4.2
425 13.7 12.4 5.0 12.8 12.0 4.9 12.1 11.1 4.5
450 13.8 12.5 5.4 12.9 12.0 5.2 12.2 11.2 4.8
475 13.7 12.5 5.7 13.0 12.1 5.5 12.2 11.2 5.1
500 13.4 12.6 6.0 13.1 12.1 5.8 12.2 11.3 5.4
525 12.7 12.6 6.4 13.2 12.2 6.2 12.3 11.3 5.7
550 11.6 12.6 6.7 13.3 12.2 6.5 12.3 11.4 6.0
575 ... ... ... 13.3 12.3 6.8 12.4 11.4 6.3
600 ... ... ... 13.3 12.3 7.2 12.5 11.5 6.6
625 ... ... ... 13.4 12.4 7.5 12.5 11.5 7.0
650 ... ... ... 13.4 12.4 7.8 12.7 11.5 7.3
675 ... ... ... 13.4 12.5 8.2 12.8 11.6 7.6
700 ... ... ... 13.4 12.5 8.5 13.0 11.6 7.9
725 ... ... ... 13.4 12.5 8.8 13.3 11.7 8.2
750 ... ... ... 13.4 12.5 9.2 13.6 11.7 8.6
775 ... ... ... 13.5 12.6 9.5 14.0 11.8 8.9
