Repository: Kosta19610112/ASME

File: PDF/output_text_full.txt (part 68 of 73)
ASME BPVC.II.D.M-2023
5-300 CHEMICAL COMPOSITION sures that may influence properties such as tensile
strength, toughness, and stress rupture behavior. After
The inquirer shall recommend to the BPV Committee
consideration of the submitted data, the Committee re-
onMaterialswhetherthechemicalcompositionspecified
servestherighttomodifythespecificationrequirements.
inthereferencespecificationappliesorwhetherrestric-
tions to this composition shall be imposed for the in-
tended application. When coverage by a recognized
5-600 DEFINITIONSFORDATACOLLECTION
nationalorinternationalstandardizationbodyhas been
PURPOSES
requestedbutnotyetobtained,theinquirershallindicate
thedetailedchemicalcompositionintheinquiry.Thein-
castinglot:singleproductionpourfromamasterheat.
quirer shall explain the reasons for the chemistry and
chemistrylimits,andtheirrelationshiptothemetallurgi- heat: quantity of metal with one chemical composition,
cal structure (e.g., influence on precipitates and their producedbyarecognizedproductionprocessfromasin-
morphology,grainsize,andphases),heattreatmenteffect gleprimarymeltofthemetal.Remeltedingotmaterialis
(e.g.,strengtheningmechanismsandtheirstability),and not recognized as a separate heat unless it is produced
mechanicalproperties. Elements that significantlyinflu- fromamelthavingadifferentchemicalcompositionthan
encestrength,ductility,toughness,weldability,andbeha- theotherheats.
viorunderserviceconditionsshouldbeidentified.
hotisostaticallypressedcomponentlot:anumberofparts
Afterreviewofthe submitted data,theCommitteere-
made from a single powder blend consolidated in the
serves the right to modify the permitted compositional
same hot isostatic press using the same pressure, tem-
rangesforkeyelementssothattheymoreaccuratelyre-
perature, and time parameters, and heat treated in the
flecttherangeoftheelementsofthesubmittedtestheats.
samefinalheat-treatmentcharge.
powder blend: a homogeneous mixture of powder from
5-400 METALLURGICAL STRUCTURE AND oneormoreheatsofthesamegrade.Theterm“powder
HEAT TREATMENT blend”shallbesubstitutedfortheterm“heat”forhotiso-
statically pressed powder material in 5-300, 5-700,
When applicable for the proposed material, the in-
5-900,5-1200,5-1400,and5-1800.
quirer shall indicate the intended metallurgical struc-
ture(s) to be achieved in order to comply with the wroughtlot:quantityofmetalmadebymeltingfollowed
mechanicalpropertiesrequirementsand,whereapplica- byworkingorbyworkingandheattreatmentasaunique
ble,fully describe the heat treatment (including cooling batch. Different lots may come from the same heat and
rates) to be applied to achieve this (or these) structure maybemadeintodifferentproductforms.Lotdefinitions
(s),themechanicalproperties,andtheexpectedbehavior are expected to be found in the applicable material
underserviceconditions. specifications.
An explanation for the proposed heat treatment tem-
perature rangesshallbefurnished.When suchconcepts
apply,metallurgicaltransformationcurvesandinforma- 5-700 REQUIRED SAMPLING
tiononthetransformationpointsandconditionsforap-
For all mechanical properties, data shall be provided
pearance of the major phases in the microstructure
(e.g.,continuouscoolingtransformationdiagramortime– overtherequiredrangeoftesttemperaturesfromatleast
threeheatsofmaterialmeetingalloftherequirementsof
temperatureprecipitationplots) wouldbebeneficialfor
theCommittee’sconsideration. the applicable specifications. Data submitted on three
heats of one wrought product form for which coverage
is requested may be considered to be applicable for all
otherwroughtproductformshavingthesamechemistry.
5-500 MECHANICAL PROPERTIES
Forwroughtmaterialsandespeciallyforthosemateri-
Testmethodsemployedforthepropertiestestedshall als whose mechanical properties are enhanced by heat
bethosereferencedinorbythematerialspecifications,or treatment, forming practices, or a combination thereof,
shallbetheappropriateASTMtestmethods,recommend- andforothermaterialsforwhichthemechanicalproper-
edpractices,ortestmethodsdescribedinacceptedinter- tiesmaybereasonablyexpectedto bethickness depen-
national standards. The test methods used shall be dent, data from one additional lot from material of at
indicatedinthedatapackage. least75%ofthemaximumthicknessforwhichcoverage
1300ASMEBPVC.II.D.M-2023
isrequestedshallbesubmitted.Ifnomaximumthickness significantfiguresshowninTable5-800.Wheneitherthe
isgiven,informationshallbeprovidedtosupportthesuit- materialspecificationortheapplicableconstructioncode
abilityofthethicknessusedforthetestedsamples. (e.g.,SectionXII)permitsorrequires thatyield strength
Whenadoptionofcastproductformsisrequested,data be determined by other than the 0.2% offset method,
fromatleastthreeheatsforoneofthecastproductforms thoseotheryieldstrengthvaluesshallalsobereported.
shallbesubmitted.Thecastmaterialshallbeconsidered
asaseparatematerialevenifitsnominalcompositionis
thesameorverysimilartothatofanapprovedwrought 5-900 TIME-DEPENDENT PROPERTIES
material.
Ifthehotisostaticallypressedpowdermaterialmeets If approval is desired for temperatures where time-
alloftherequirementsofTable5-100,itshallbeconsid- dependentpropertiesmaybeexpectedtocontroldesign,
eredthesamematerialasthatoftheapprovedwrought time-dependent data, as itemized below, shall be pro-
material for temperatures approximately 25°C below vided, starting at temperatures approximately 25°C be-
thetemperaturewheretime-dependentproperties,asde- low the temperature where time-dependent properties
finedbytheTime-DependentPropertiesNotes(T-Notes) maygovernandextendingatleast50°Cabovethemaxi-
intheapplicableallowablestresstablefortheapproved mum intended use temperature. Exceptions to this rule
wroughtmaterial,govern. are permitted, provided the inquirer provides suitable
Ifthehotisostaticallypressedmaterialistobeusedat justification for the deviation. The creep–rupture test
temperatures where the time-dependent properties, as methodshallbeinaccordancewithASTME139orother
defined by the Time-Dependent Properties Notes equivalentnationalorinternationalteststandard.
(T-Notes)intheapplicableallowablestresstableforthe Fortime-dependenttests,theintervalbetweensucces-
approvedwroughtmaterial,govern,therequirementsof sivetemperaturesshallbechosensuchthatitpermits,in
this Appendix relative to the provision of data for new allcases,anaccurateestimationoftheslopeofthestress-
materialsshallapply. rupturecurves.Fornormallystablematerials(e.g.,solid
If the hot isostatically pressed powder material does solution-strengthenedmaterials),testtemperaturesshall
notmeet all of therequirements ofTable 5-100,it shall beatintervalsof50°Corless.Wherethereisapossibility
be considered as a separate material to that of the ap- of degradation of strength related to metallurgical in-
provedwrought material. Inthiscase,the requirements stability (e.g., forprecipitation-strengthened materials),
of this Appendix relative to the provision of data for test temperatures shall be at intervals of 25°C or less.
newmaterialsshallapply. Dataprovidedshallbeexpressedintheunitsandtothe
Additionaldataforotherheatstestedtoalesserdegree numberofsignificantfiguresshowninTable5-800.
thandescribedhereinwouldbebeneficialtotheCommit- Inaddition,forcertaintypesofsteelsoralloys,itmay
tee’sconsideration. be necessary to choose different temperature intervals
inordertoadequatelyreflecttheevolutionoftheproper-
ties. In such cases, the interval between successive test
5-800 TIME-INDEPENDENT PROPERTIES
temperaturesshallbechosensuch thatrupturelives do
For time-independent properties at and above room notdifferbymorethanafactorof10atanygivenstress
temperature,therequireddataincludevaluesofultimate for two adjacent temperatures. Data to be reported in-
tensile strength,0.2%offsetyield strength,reductionof clude stress, temperature, time to rupture, and, when
area (when specified in the material specification), and available,eitherorbothelongationandreductionofarea.
elongation.Forsteels,nickelalloys,cobaltalloys,andalu- Additional comments regarding post-test specimen ap-
minum alloys, data shall be provided at room tempera- pearance(e.g.,oxidation,necking,intergranularfracture,
ture and 50°C intervals, beginning at 100°C to 50°C etc.), as well as photographs and photomicrographs,
above the maximum intended use temperature, unless maybebeneficialfortheanalysis.
themaximumintendedusetemperaturedoesnotexceed Exceptasprovidedfurtherbelow,thelongestrupture
40°C.Forcopperalloys,titaniumalloys,andzirconiumal- time at each test temperature shall be in excess of
loys, data shall be provided at room temperature, 65°C, 10000hforeachrequiredheat.Atleastthreeadditional
and 100°C, and then at 50°C intervals, to 50°C above tests shall be conducted for each required heat at each
themaximumintendedusetemperature,unlessthemax- testtemperature,atstressesselectedtoprovideshorter
imum intended use temperature does not exceed 40°C. rupture times but at least 500 h (e.g., 500 h, 1400 h,
ThetestmethodsshallbeasgiveninASTMA370,ASTM and4000h).
A1058,ASTME8,ASTME21,orotherequivalentnational Testsofshorterdurationthanabout500harenotde-
orinternationaltest standards. In addition, whenspeci- siredforlong-termstressruptureprediction.Obviously,
fied in the material specification, hardness values shall longer times and additional test data are beneficial. At
be provided at room temperature and shall be deter- successive temperatures, two or more test stresses
minedasspecifiedinthematerialspecification.Datapro- shouldbeselectedtobepreferablyidenticalorinaclose
videdshallbeexpressedintheunitsandtothenumberof range.
1301ASMEBPVC.II.D.M-2023
Table 5-800
ASTM Test Methods and Units for Reporting
ASTM Metric
Designa- Significant
tion Title Property MetricUnits Figures
A370 StandardTestMethodsandDefinitionsfor Tensilestrengthandyield … …
MechanicalTestingofSteelProducts strength
A1058 StandardTestMethodsforMechanical Tensilestrengthandyield MPa 3
TestingofSteelProducts—Metric strength
D2766 StandardTestMethodforSpecificHeatof Specificheat[Note(1)] J/kg-K 3
LiquidsandSolids
E8 StandardTestMethodsforTensionTesting Tensilestrengthandyield MPa 3
ofMetallicMaterials strength
Density kg/m3 4
E21 StandardTestMethodsforElevated Tensilestrengthandyield MPa 3
TemperatureTensionTestsofMetallic strength
Materials
E132 StandardTestMethodforPoisson'sRatioat Poisson'sratio … 2
RoomTemperature
E139 StandardTestMethodsforConducting Rupturetime h 5
Creep,Creep–Rupture,and
Stress–RuptureTestsofMetallicMaterials
E228 StandardTestMethodforLinearThermal Instantaneouscoefficient (mm/mm/°C)×10−6 3,except2
ExpansionofSolidMaterialsWitha Meanlinearcoefficient (mm/mm/°C)×10−6 forx<10
Push-RodDilatometer
Linearcoefficient mm/m
E289 StandardTestMethodforLinearThermal Instantaneouscoefficient (mm/mm/°C)×10−6 3
ExpansionofRigidSolidsWith Meancoefficient (mm/mm/°C)×10−6
Interferometry
Linearcoefficient mm/m
E831 StandardTestMethodforLinearThermal Instantaneouscoefficient (mm/mm/°C)×10−6 3,except2
ExpansionofSolidMaterialsby Meanlinearcoefficient (mm/mm/°C)×10−6 forx<10
ThermomechanicalAnalysis
Linearcoefficient mm/m
E1225 StandardTestMethodforThermal Thermalconductivity W/m×°C 4,except3
ConductivityofSolidsUsingthe forx <100
Guarded-Comparative-LongitudinalHeat
FlowTechnique
E1461 StandardTestMethodforThermal Thermaldiffusivity m2/s 3
DiffusivitybytheFlashMethod Thermalconductivity W/m×°C 4,except3
forx<10
E1875 StandardTestMethodforDynamicYoung’s Modulusofelasticity MPa×103 3
Modulus,ShearModulus,andPoisson's
RatiobySonicResonance
NOTE:
(1)Specificheatisnotpublishedbutmaybeusedtocalculatethermaldiffusivityfromthermalconductivity.
1302ASMEBPVC.II.D.M-2023
Alternative test plans that deviate from the prior de- plotswerederived,intabularformupto1.2%strain.Di-
scriptionbutachievetheoverallobjectivemaybeconsid- gitizeddatashallbeprovidedatintervalsnogreaterthan
ered.Thismay,inparticular,applytosolidsolutionalloys 0.01% strain. In addition, the minimum yield strength,
forwhichthestabilityofstrength-controllingmicrostruc- modulusofelasticity,andproportionallimit,formaterials
turesiscertain. whereaproportionallimitcanbeidentified,shallbere-
Fornewmaterialsforwhichtheexpectationofreason- ported for each temperature. The stress–strain plots
able stability of strength-controlling microstructures is (notload versus extension) shall be determined using a
uncertain or suspect, and for extension of allowable Class B-2 orbetter-accuracyextensometer asdefinedin
stressesofmorefamiliarclassesofalloysintomuchhigh- ASTME83.Theplotsshallincludegridlineswiththeunits
er temperature applications where such stability might markedonthegridlines:forstrain,minorgridlinesatin-
comeintoquestion,eithercreep–rupturedatawithdura-
tervalsof0.01%andmajorgridlinesat0.1%,upto1.2%
tion of more than 30000 h or equivalent experience in
strain;andforstress,minorgridlinesat2MPaandmajor
serviceisrequired.ACodeCasemaybeapprovedbased
gridlinesat20MPa.
onshorterdurationtestdata,butinclusionofthematerial
intooneofthesectionsoftheBPVCodemaybedeferred
untillonger-termcreep–rupturedataareavailableorun-
til sufficient service experience is obtained to provide
5-1300 FATIGUE DATA
confidencethatextrapolationsfromtheexistingdatabase
reasonably describe the long-term behavior of the
If the material is to be used in cyclic service and the
material.
ConstructionCodeinwhichadoptionisdesiredrequires
For at least two heats, strain–time plots or minimum
explicit considerationofcyclicbehavior,fatiguedatafor
creeprate(MCR) datashallbeprovidedforatleasttwo
characterized samples shall also be furnished over the
test stresses at eachtest temperature, includingatleast rangeofdesigntemperaturesdesired,from103toatleast
onestressforeachmaterialresulting in MCRvaluesbe- 106cycles.
low
3×10−4
%/h.Ifit can beconclusivelydemonstrated
that creepratedoesnotcontrolthedesignstresses, the
creepratedatamaybesparseinrelationtotheabovere-
quirement.Creepratedatamaybeobtainedinthecourse
5-1400 PHYSICAL PROPERTIES
of stress–rupture testing or may be obtained on addi-
tionalspecimens.
Foratleastoneheatmeetingthe requirementsofthe
material specification, the inquirer shall furnish to the
BoilerandPressureVesselCommitteeonMaterialsade-
5-1000 LOW-TEMPERATURE PROPERTIES
quate data necessary to establish values for coefficient
Ifuseofthematerialbelowroomtemperatureiscon- ofthermalexpansion,coefficientsofthermalconductivity
templated,data should beprovided atappropriatetem- anddiffusivity,modulusofelasticity,Poisson’sratio,and
peratures down to the lowest contemplated use density.Testmethodsshallbeasfollows:
temperature.
(a)ASTME228,ASTME289,orASTME831forthermal
expansioncoefficients
5-1100 TOUGHNESS DATA (b)ASTME1225orASTME1461andASTMD2776for
thermalconductivityandthermaldiffusivity
Toughness data shall be provided for materials for
(c) ASTME1875formodulusofelasticity
which Construction Code toughness rules would be ex-
pected to apply. The test requirements shall be as re-
(d)ASTME1875orASTME132forPoisson’sratio
quired bytherequested ConstructionCode(s).Thedata Data from other equivalent national or international
shallincludetestresults fortheintendedlowestservice test standards shall be acceptable in lieu of those listed
metal temperature and for the range of material thick- above. Instantaneous, mean, and linear coefficients of
nessesdesired. thermalexpansionshallbereported.Dataforallphysical
properties shall be provided at least over the range of
temperatures for which the material is to be used. It is
5-1200 STRESS–STRAIN CURVES
recommended that data be collected at temperature in-
Stress-strain data (tension or compression) shall be tervalsnotgreaterthan50°C.Ifthematerialisintended
furnishedforeachofthethreeheatsofmaterialat50°C tobeusedbelowroomtemperature,datashouldbepro-
intervals from room temperature up to 50°C above the vided for temperatures down to the minimum use tem-
maximumtemperaturedesired.Engineeringstress–strain perature. Data provided shall be expressed in the units
data(stressversusstrain)shallbeprovidedintheformof andto the numberofsignificant figuresshown in Table
stress–strain plots and digitized data, from which the 5-800.
1303ASMEBPVC.II.D.M-2023
5-1500 DATA REQUIREMENTS FOR WELDS, (1)the chemistryrangesforeachelementspecified
WELDMENTS, AND WELDABILITY for the consumable to be used. If the chemistry ranges
vary for the consumables to be used for different pro-
The following three types of welding information
cesses,thenthechemistryrangesoftheconsumablesap-
arerequiredforanewbasemetalforuseinweldedcon-
propriateforeachprocessshallbeprovided.
struction in an ASME BPV Construction Code: data on (2)creep–rupture data for weldments made with
weldability,dataonstrengthandtoughnessinthetime-
one lot of consumables for each process intended to be
independent regime, and data on strength in the time-
usedwiththenewbasematerial
dependentregime.
(-a) at temperature intervals not greater than
Thedatarequirementsforweldabilityandforstrength
100°C
inthetime-independentregimearetheresponsibilityof
(-b) overatemperaturerangespanningtherange
theBPV IXStandardsCommitteeand aretobefound in
from the first rational temperature above the tempera-
SectionII,PartC,GuidelineontheApprovalofNewWeld-
ture atwhichtime-dependentproperties controltheal-
ingandBrazingMaterialClassificationsUndertheASME
lowablestressesofthenewbasematerialtoabout50°C
BoilerandPressureVesselCode;andinSectionIX,Man-
above the maximum temperature for which allowable
datory Appendix J, Guideline for Requesting P-Number
stressesforthebasematerialarerequested
Assignments for Base Metals Not Listed in Table QW/
(-c) at a minimum of four stresses calculated to
QB-422.Therequirementsforweldmetalandweldment
produce rupture times of about 1000,2500, and 4500
toughnessdatavarywiththeclassofmaterialsandtheir
h,andbeyond6000h
application,andaretobefoundintheConstructionCodes
(-d) the test temperature; stress; rupture time;
thathavetoughnessrules—SectionsIII,VIII,andXII.
specimensizeandconfiguration,includingweldlocation;
Dataforweldsandweldmentsforanewbasematerial
and failure location (base metal,weld metal,orheat af-
foruseinthetime-dependentregimearetheresponsibil-
fectedzone),foreachtestcondition
ityofthe BPV II andBPVIXStandardsCommittees,and (-e) thecreep–rupturedatashallbecompared to
particularlyoftheirjointSubgrouponStrengthofWeld-
thescatterbandsofdataforthebasemetal
ments. The following welding information shall be pro-
videdby theInquirer,tosupport therequest foraCode
Case for, or incorporation of, a new base material for 5-1600 LONG-TERM PROPERTIES
useinelevatedtemperatureservice: STABILITY
(a)WhenthereisoneormoreAWS,ASME,orequiva-
lentconsumablespecificationandclassificationsuitable For new materials, and particularly for those whose
forusewiththenewbasematerial,andwhensuchcon- creep-rupture propertiesare affectedbyheattreatment
sumable/process combinations can produce welds and or deformation processes or a combination of these, it
weldments that have both good weldabilityand as high isimportanttoknowthestructuralstabilitycharacteris-
orhigherstrengthsasthebasemetalovertherangeofex- ticsandthe degree ofretentionofpropertieswithlong-
pectedservicetemperatures,notime-dependenttestdata term exposure at temperature. Where particular tem-
isrequired.Rather,theinquirershallsubmitatabularor perature ranges of service exposure or fabrication heat
graphical comparison of time-dependent allowable treatment,coolingrates,andcombinationofmechanical
stressesforbasemetalsnominallymatchingthecomposi- working and thermal treatments cause significant
tionsofsuchweldingconsumablesagainsttheallowable changesinthemicrostructureonwhichthecreep-rupture
stresses proposed for the new base metal. (Note that propertiesdepend,theseshallbebroughttotheattention
sinceneitherASMEnoranyotherorganizationpublishes oftheBPVCommittee.
allowablestressesforall-weldmetalorforweldments,it
is necessary to use, in this comparison, the allowable
5-1700 REQUESTS FOR ADDITIONAL DATA
stresses for the base metals equivalent to the welding
consumablesasareasonablefirstapproximation.)Anex- TheCommitteemayrequestadditionaldata,including
ampleofsuchacomparisonappearsinTable5-1500. data on properties or material behavior not explicitly
(b)Whenthereisnosuchsuitableconsumablehaving treated in the Construction Code for which approval is
anAWS,ASME,orequivalentspecificationandclassifica- desired.
tion, or when it is necessary or desirable to use a new,
perhaps nominally matching, welding consumable, the
following information shall be provided to the 5-1800 NEW MATERIALS CHECKLIST
Committee:
ToassistinquirersdesiringCodecoveragefornewma-
terials, or extending coverage of existing materials,
the Committee has developed the following checklist of
items that oughtto be addressed ineachinquiry.While
taking into account the intended application of the
1304Table 5-1500
Example of a Comparison of Allowable Stresses of Base Metals With Compositions Similar to Those of Selected Welding Consumables
and the Proposed New Base Metal
ComparisonofNominalChemicalCompositions,%,andSpecifiedMechanicalPropertiesofNi-BaseAlloysinSectionII,PartB
Ultimate
Tensile Yield
Strength, Strength,
Grade Ni Cr Fe Mn Mo Co Al C Cu B Si Ti W Cb+Ta MPa MPa
N06230 Bal.≈53 22 3 0.65 2 5 0.5 0.1 … … 0.5 … 14 … 760 310
N06600 72min. 15.5 8 0.5 … … … 0.1 0.25 … 0.25 … … … 550 240
N06617 44 22 1.5 0.5 9 12 1.2 0.1 0.25 0.005 0.5 0.4 … … 665 240
N06625 58min. 21.5 5 0.5 9 1 0.4 0.1 0.4 … 0.5 0.4 … 3.65 827 414
N06696 Bal.≈60 30 4 0.2 2 … … 0.07 2 … 1.5 0.2 … … 586 240
ComparisonofAllowableStressesofNi-BaseAlloysinSectionII,PartB(MPaatTemperature,°C,EstimatedforN06696)
Grade P-No. 500 550 600 650 700 750 800 850 900 950 1000
N06230 43 194 194 151 102 75.5 50.4 32.9 18.4 10.2 5.2 2.4
N06600 43 79.7 40.1 19.0 13.8 … … … … … … …
N06617 43 108 106 106 105 81.0 50.4 31.3 19.4 12.3 7.5 …
N06625 43 184 182 178 136 84.3 50.2 30.3 16.5 … … …
N06696 TBD 139 87.0 55.6 35.5 22.8 13.9 9.0 4.9 3.2 2.1 1.4
GENERALNOTE: Inthisexample,theproposednewbasemetalisN06696.
1305
ASMEBPVC.II.D.M-2023ASMEBPVC.II.D.M-2023
product,theCommitteemayrequirespecificinformation 5-1900 REQUIREMENTS FOR RECOGNIZED
from the inquirer, as shown above for certain material NATIONAL OR INTERNATIONAL
characteristics. SPECIFICATIONS
(a)Hasaqualifiedinquirerrequestbeenprovided?
Acceptablematerialspecificationswillbeidentifiedby
(b)HasarequesteitherforrevisiontoexistingCodere-
dateoredition.Thelatestapprovededition(s)willbesta-
quirementsorforaCodeCasebeendefined? tedin thesubtitle oftheASME specification. Eventually,
(c) Has a letter to ASTM or AWS been submitted re- acceptable previous editions will be listed in Section II,
questingcoverageofthenewmaterialinaspecification? PartsAandB.Minimumrequirementsthatshallbecon-
Alternatively,isthismaterialalreadycoveredbyaspeci- tained in a material specification for which acceptance
ficationissuedbyarecognizednationalorinternational is being requested include such items as the name of
organization and has an English language version been the national or international organization, scope, refer-
provided? encedocuments,process,manufacture,conditionsforde-
livery,heattreatment,chemicalandtensilerequirements,
(d)HastheConstructionCodeand,ifapplicable,aDivi-
forming properties, testing specifications and require-
sion,Subsection,orPartbeenidentified?
ments, workmanship, finish, marking, inspection, and
(e)Haveproductforms,sizerange,andtheapplicable
rejection.
specification(s)beendefined?
(f) Has the range (maximum/minimum) of tempera-
tureapplicationbeendefined? 5-2000 PUBLICATION OF RECOGNIZED
NATIONAL OR INTERNATIONAL
(g)Hasthe chemistrybeensubmitted and the related
SPECIFICATIONS
requirementsbeenaddressed?
(h)Havethemetallurgicalstructureandheattreatment SpecificationsforwhichASMEhasbeengivenpublish-
requirementsbeensubmitted? ing permission by the originating organization will be
(i) Havemechanicalpropertydatabeensubmitted(ul- published inSection II,PartsA and B. Specifications for
timatetensilestrength,yieldstrength,reductionofarea, which ASME has not been given publishing permission
andelongationat50°Cintervals,fromroomtemperature by the originating organization will be referenced on a
to 50°C above the maximum intended use temperature, coversheetinSectionII,PartsAandB.Informationonob-
forthreeheatsofappropriateproductformsandsizes? taining a copy of those referenced documents will be
maintained in those Parts. Additions and exceptions to
(j) If requested temperatures of coverage are above
thematerialspecificationwillbenotedinthesubtitleof
those atwhichtime-dependent propertiesbegintogov-
thespecificationandinTableII-200-1orII-200-2inSec-
ern design values, have appropriate time-dependent
tionII,PartsAandB.
property data for base metal and weldments been
submitted?
(k)Ifhigherallowablestressesformaterialtobeused 5-2100 CEN SPECIFICATIONS
belowroomtemperaturearerequested,haveappropriate
EuropeanStandardsareadoptedbyCENinthreeoffi-
mechanicalpropertydatabelowroomtemperaturebeen
cial languages (English, French, and German) as an EN
submitted?
standard. After the CEN adoption, to become applicable
(l) Have toughness considerations required by the
inamembercountryofCEN,anENstandardshallbegiv-
Construction Code been defined and have appropriate
enthestatusofanationalstandard.Duringthisprocess
databeensubmitted?
(a)thetextoftheENstandardshallremainunaltered
(m) Have stress–straincurves beensubmittedforthe andshallbeincludedasadoptedbyCEN
establishmentofExternalPressureCharts? (b)nationalforewords and/orannexes may beadded
(n)Ifcyclicserviceconsiderationsarerequiredbythe to cover specific national practices, but shall not be in
requestedConstructionCodeapplication,haveappropri- contradictionwiththeENstandard
atefatiguedatabeensubmitted? (c) aprefixXX(e.g.,XX=BSfortheUnitedKingdom,NF
forFrance,andDINforGermany)isaddedtothedesigna-
(o)Have physical properties data (coefficient of ther-
tion of the EN standard (e.g., BS EN 10028-1 or NF EN
malexpansion,thermalconductivityanddiffusivity,mod-
10028-1)
ulus of elasticity, Poisson’s ratio, and density) been
(d)thedateofadoptionasanationalstandardwilldif-
submitted?
ferfromthedateofadoptionasanENstandard,andmay
(p)Haveweldingrequirementsbeendefined,andweld differfromonecountrytoanother
metalandweldmentdatabeensubmitted?
Writtenorelectroniccopiescanonlybeobtainedfrom
(q)Hastheinfluenceoffabricationpracticesonmateri- EuropeanNationalStandardizationBodiesasXXEN(CEN
alpropertiesbeendefined? does not sell standards). Consequently, in order to
1306ASMEBPVC.II.D.M-2023
maintain coherence and homogeneity in the reference number without any prefix and to the year of approval
system,thementionsinthesubtitleofthecorresponding byCEN.Itwillalsobementionedinthecoversheetthat
ASME specification will only refer to the EN standard thenationalpartsdonotapplyfortheASMEspecification.
1307ASMEBPVC.II.D.M-2023
MANDATORY APPENDIX 6
BASIS FOR ESTABLISHING STRESS VALUES IN TABLES 6A, 6B,
6C, AND 6D
6-100 DERIVATION OF ALLOWABLE STRESS (1)one-fifth of the specified minimum tensile
VALUES strengthatroomtemperature
(2)one-fifthofthetensilestrengthattemperature
ThevaluesinTables6A,6B,6C,and6Dareestablished
(3)two-thirds of the specified minimum yield
bytheCommitteeonly.Inthedeterminationofallowable
strengthatroomtemperature
stress values for materials, the Committee is guided by
(4)two-thirdsoftheyieldstrengthattemperature
successful experience in service, insofar as evidence of
(b)Forboltingmaterials,thebasisforsettingstresses
satisfactory performance is available. Such evidence is
isthesame asforall othermaterialswiththe exception
consideredequivalenttotestdatawhereoperatingcondi-
that(1)and(2)abovearereplacedby
tionsareknownwithreasonablecertainty.Intheevalua-
(1)one-fourth of the specified minimum tensile
tion of new materials, the Committee is guided to a
strengthatroomtemperature
certainextentbythecomparisonoftestinformationwith
(2)one-fourthofthetensilestrengthattemperature
available data on successful applications of similar
Thefollowinglimitationalsoappliestoboltingmateri-
materials.
als:Attemperaturesbelowthecreeprange,thestresses
Thefactorsemployedtodeterminetheallowablestress
formaterialswhosestrengthhasbeenenhancedbyheat
values are provided in Tables 6-100(a), 6-100(b), and
treatmentorbystrainhardeningshallnotexceedtheles-
6-100(c).Nomenclatureforthesetablesisasfollows:
serof20% ofthe specifiedminimum tensile strengthat
R = ratio oftheaveragetemperature-dependenttrend roomtemperatureor25%ofthespecifiedminimumyield
T
curve value of tensile strength to the room tem- strength at room temperature unless these values are
peraturetensilestrength lower than the annealed values, in which case the an-
R = ratio of the average temperature-dependent yield nealedvaluesshallbeused.
Y
curvevalueofyieldstrengthtotheroomtempera- Intheapplicationofthesecriteria,theCommitteecon-
tureyieldstrength siderstheyieldstrengthattemperaturetobeS R ,and
Y Y
S = specified minimum tensile strength at room tem- thetensilestrengthattemperaturetobe1.1S R .
T T T
perature,MPa
S = specifiedminimumyieldstrengthatroomtempera- 6-120 RULES FOR ESTABLISHING STRESS
Y
ture,MPa VALUES IN TABLES 6C AND 6D
Themaximumallowablestressshallbethelowestval- At anytemperaturebelowthecreeprange,the allow-
ue obtained from the criteria in Tables 6-100(a), ablestressesareestablishedatnohigherthanthelowest
6-100(b),and 6-100(c).Themaximumusetemperature ofthefollowing:
formaterialsislimitedtobelowthe time-dependentre- (a)one-fourth of the specified minimum tensile
gime. Allowable stresses are listed for temperatures up strengthatroomtemperature
to275°C.Ifamaterialreachesthetime-dependentregime (b)one-fourthofthetensilestrengthattemperature
below275°C,noallowablestressvaluesarelistedforthat (c) two-thirdsofthespecifiedminimumyieldstrength
materialabovethecross-overtemperature.Themechan- atroomtemperature
icalpropertiesconsideredandthefactorsappliedtoes- (d)two-thirdsoftheyieldstrengthattemperature
tablishthemaximumallowablestressesaregivenbelow. Two sets of allowable stress values are provided in
Table6Dforausteniticstainlesssteels.Thehighervalues
6-110 RULES FOR ESTABLISHING STRESS
shouldbeusedonlywhereslightlygreaterdeformationis
VALUES IN TABLES 6A AND 6B
notin itselfobjectionable.Thehigheralternativeallow-
(a)Atanytemperaturebelowthecreeprange,the al- ablestressesareidentifiedbyaNote.Thesestressesex-
lowable stresses are established at no higher than the ceed two‐thirds for austenitic stainless steel materials
lowestofthefollowing: but do not exceed 90% of the minimum yield strength
1308ASMEBPVC.II.D.M-2023
at temperature. These higher stresses are not recom- Intheapplicationofthesecriteria,theCommitteecon-
mended for the design of flanges and other strain- siders the yieldstrength attemperaturetobeS R and
Y Y
sensitiveapplications. thetensilestrengthattemperaturetobe1.1S R .
T T
Table 6-100(a)
Criteria for Establishing Allowable Stress Values for Tables 6A and 6B
RoomTemperatureand
Below AboveRoomTemperature
Tensile
Product/Material Strength YieldStrength TensileStrength YieldStrength
Wroughtorcast,ferrousandnonferrous 2/S 2/S 2/ S R
3 Y 3 Y 3 Y Y
Weldedpipeortube,ferrousand 2/ ×0.85S 2/ ×0.85S 2/ ×0.85S R
3 Y 3 Y 3 Y Y
nonferrous
Bolting,wroughtferrous 2/S 2/S 2/ S R
3 Y 3 Y 3 Y Y
Table 6-100(b)
Criteria for Establishing Allowable Stress Values for Table 6C
RoomTemperatureand
Below AboveRoomTemperature
Tensile
Product/Material Strength YieldStrength TensileStrength YieldStrength
Wroughtorcast,ferrousandnonferrous 2/S 2/S 2/ S R
3 Y 3 Y 3 Y Y
Weldedpipeortube,ferrousand 2/ ×0.85S 2/ ×0.85S 2/ ×0.85S R
3 Y 3 Y 3 Y Y
nonferrous
Table 6-100(c)
Criteria for Establishing Allowable Stress Values for Table 6D
RoomTemperatureand
Below AboveRoomTemperature
Tensile
Product/Material Strength YieldStrength TensileStrength YieldStrength
Wroughtorcast,ferrousandnonferrous 2/S 2/S 0.9S R [Note(1)]
3 Y 3 Y Y Y
Weldedpipeortube,ferrousand 2/ ×0.85S 2/ ×0.85S 0.9×0.85S R
3 Y 3 Y Y Y
nonferrous [Note(1)]
NOTE:
(1)TwosetsofallowablestressvaluesmaybeprovidedinTable6Dforausteniticmaterials.Thelowervaluesarenotspecificallyidentified
byaNote;theselowervaluesdonotexceedtwo-thirdsoftheyieldstrengthattemperature.Thehigheralternateallowablestressesare
identifiedbyaNote;thesehigherstressesmayexceedtwo-thirdsbutdonotexceed90%oftheyieldstrengthattemperature.Thehigher
stressvaluesshouldonlybeusedwhereslightlyhigherdeformationisnotinitselfobjectionable.Thesehigherstressesarenotrecom-
mendedforthedesignofflangesorforotherstrain-sensitiveapplications.
1309ASMEBPVC.II.D.M-2023
MANDATORY APPENDIX 7
GUIDELINES ON MULTIPLE MARKING OF MATERIALS
7-100 BACKGROUND 7-220 PROHIBITION ON MULTIPLE MARKING
Dual or multiple marking is not acceptable if two or
A commoninquiry topic is the permissibilityof using
morespecificationstowhichthematerialismarkedhave
materialthatisidentifiedwithtwoormorespecifications
mutuallyexclusiverequirements.
(orgrades,classes,ortypes),evenif theyhavedifferent
Thisprohibitionincludesmorethanjustchemistryand
strengths, or even if one of them is not permitted for
property requirements. One example is SA-515 and
useintheconstructioncodeofapplication.TheCommit-
SA-516;theformerrequiresmeltingtocoarsegrainprac-
teehasaddressedvariantsof these questionsinseveral
tice whilethe latterrequires melting to fine grainprac-
interpretations: I‐89‐11, IIA‐92‐08, VIII‐1‐89‐269, and
tice. Another example is SA-213 TP304L and TP304H;
VIII‐1‐89‐197.
the carbon content ranges of these grades have no
overlap.
7-230 GRADE SUBSTITUTION
7-200 GUIDELINES
Gradesubstitutionisnotpermitted.Gradesubstitution
Theconstructioncodesindividuallydefinewhatmate- occurswhen:
rialsmaybeusedinboilers,vessels,andcomponentscon- (a)thematerialcontainsanelement(otherthannitro-
structedincompliancetotheirrules.Ifamaterialmeets gen)thatisunspecifiedforoneofthegradesmarked;and
all ofthe requirementsforaspecificationforwhichit is (b)theamountofthatelementpresentinthematerial
marked,includingdocumentation, ifany,andif it meets meetstheminimumandmaximumcompositionlimitsfor
all requirements for use imposed by the construction thatelementinanothergradeofaspecificationcontained
code,itmaybeused.Theconstructioncodes,ingeneral, inSectionII,PartAorPartB,whetherornotitisalsoso
do not address the case of materials marked with more marked.
than one specification, grade, class, or type, so these For example, a material meets all of the composition
guidelinesareofferedforclarification. limitsforSA-240304,contains0.06Cand0.02N,butalso
contains 0.45% Ti. This material cannot be marked or
providedasmeetingSA-240304becausetheTicontent
7-210 ACCEPTABILITY OF MULTIPLE MARKING meetstherequirementsofSA-240321[whichisTigreat-
erthan5×(C+N)butlessthan0.70].
Dualormultiplemarkingis acceptable, aslongasthe Another material, with identical composition, except
material so marked meets all of the requirements of all 0.35%Ti,maybemarkedSA-240304becausetheTicon-
thespecifications, grades, classes, and typeswithwhich tent does not meet the minimum requirement for 321.
itismarked. TheTicontentisjustaresidual.
All of the measured and controlled attributes of the
multiply marked grades or specifications must overlap 7-240 MARKING SELECTION
(e.g.,chemistry,mechanicalproperties, dimensions, and
If a material is marked with specifications, grades,
tolerances)andthematerialsomarkedmustexhibitval-
classes,ortypes,itmaybeusedwiththeallowablestress-
ues thatfallwithinthe overlaps. Further,the controlled
es,designstressintensities,orratingsappropriateforany
butunmeasuredattributesofthespecificationsorgrades
of the markings on the material, as long as the material
mustoverlap(e.g.,meltingpractices,heattreatments,and
specification, grade, class, and type is permitted by the
inspection).
codeofconstructiongoverningtheboiler,vessel,orcom-
Manyspecificationsorgradeshavesignificantoverlap ponentinwhichthematerialistobeused.However,once
ofchemistryrangesorproperties.Itiscommonformate- thedesignerhasselectedwhichmarkingapplies(specifi-
rialmanufacturerstoproducematerialsthatsatisfymore cation,grade,class,type,etc.),the designermustuseall
thanonespecification,grade,class,ortype.Examplesare the design values appropriate for that selection and
SA-53 and SA-106 (some grades and classes), SA-213 maynotmixandmatchvaluesfromanyotherspecifica-
TP304L and TP304, SA-213 TP304 and TP304H, and tions,grades,classes,types,etc.,withwhichthematerial
SA-106BandC. maybemarked.
1310ASMEBPVC.II.D.M-2023
7-250 OTHER MARKINGS as theone marking,andthe documentation required by
Anyothermarkings,suchasmarkingofnon‐ASMEor thematerialandbytheconstructioncode, showsthatit
non‐ASTM material specifications, have no relevance, meetsalltherequirementsforuseofthatmaterialinthat
constructioncode,anyadditionalmarkingsareirrelevant.
evenifthosemarkingsareformaterialsexplicitlyprohib-
itedbytheconstructioncodebeingused.Thatis,aslong
1311ASMEBPVC.II.D.M-2023
MANDATORY APPENDIX 9
STANDARD UNITS FOR USE IN EQUATIONS
Table 9-100
Standard Units for Use in Equations
Quantity U.S.CustomaryUnits SIUnits
Lineardimensions(e.g.,length,height,thickness,radius,diameter) inches(in.) millimeters(mm)
Area squareinches(in.2) squaremillimeters(mm2)
Volume cubicinches(in.3) cubicmillimeters(mm3)
Sectionmodulus cubicinches(in.3) cubicmillimeters(mm3)
Momentofinertiaofsection inches4(in.4) millimeters4(mm4)
Mass(weight) poundsmass(lbm) kilograms(kg)
Force(load) poundsforce(lbf) newtons(N)
Bendingmoment inch‐pounds(in.‐lb) newton‐millimeters(N·mm)
Pressure,stress,stressintensity,andmodulusofelasticity poundspersquareinch(psi) megapascals(MPa)
Energy(e.g.,Charpyimpactvalues) foot‐pounds(ft‐lb) joules(J)
Temperature degreesFahrenheit(°F) degreesCelsius(°C)
Absolutetemperature Rankine(R) kelvin(K)
Fracturetoughness ksisquarerootinches MPasquarerootmeters
Angle degreesorradians degreesorradians
Boilercapacity Btu/hr watts(W)
1312ASMEBPVC.II.D.M-2023
MANDATORY APPENDIX 10
BASIS FOR ESTABLISHING MAXIMUM ALLOWABLE STRESS
VALUES FOR TABLES 5A AND 5B
10-100 DERIVATION OF ALLOWABLE (a)Attemperaturesbelowtherangewherecreepand
STRESS VALUES stress rupture strengthgovern theselectionofstresses,
themaximumallowablestress valueisthelowestofthe
ThevaluesinTables5Aand5Bareestablishedbythe following:
Committeeonly.Inthedeterminationofallowablestress
(1)the specified minimumtensilestrength at room
values,theCommitteeisguidedbysuccessfulexperience
temperaturedividedby2.4
inservice,insofarasevidenceofsatisfactoryperformance
(2)thespecifiedminimumyieldstrengthdividedby
isavailable.Suchevidenceisconsideredequivalenttotest
1.5
datawhereoperatingconditionsareknownwithreason-
able certainty. In the evaluation of new materials, it is (3)theyieldstrengthattemperaturedividedby1.5,
sometimesnecessarytobeguidedbythecomparisonof exceptforausteniticstainlesssteels,nickelalloys,copper
testinformationwithavailabledataonsuccessfulapplica- alloys,andcobaltalloys
tionsofsimilarmaterials. (4)foraustenitic stainless steels,nickelalloys, cop-
The factors employed to determine the maximum al- per alloys, and cobalt alloys having an S /S ratio less
y T
lowablestressvaluesare providedinTable 10-100.No- than 0.625, higher stress values are established at tem-
menclatureforthisTableisasfollows: peratureswheretheshort-timetensilepropertiesgovern,
topermituseofthesealloyswhereslightlygreaterdefor-
F = multiplierappliedtoaveragestressforrupture
avg mationisacceptable. The stress valuesinthis rangeex-
in100000h.At815°Candbelow,F =0.67.
avg ceed 662/ %, but do not exceed 90%, of the yield
Above815°C,itisdeterminedfromtheslopeof 3
strengthattemperature,butneverexceedtwo-thirdsof
thelogtime‐to‐ruptureversuslogstressplotat
thespecifiedroom-temperatureminimumyieldstrength.
100000hsuchthatlog[F ]=1/n,butF
avg avg Thesehigherstressvaluesarenotrecommendedforthe
maynotexceed0.67.
flanges of gasketed joints or other applications where
NA = notapplicable
slightamountsofdistortioncancauseleakageormalfunc-
